Repository: xavilillywirthe-netizen/managing-si-burnout-joule

# Managing Silicon Burn-Out

This repository contains the code and data used for the manuscript:

**Managing silicon burn-out via onboard material diagnostics for durable high-energy density batteries**

The workflows implement material-specific diagnostics for NMC622/SiO-graphite pouch cells, estimate silicon and graphite contributions to electrode capacity, infer the silicon-dominant transition state of charge (SoC), and reproduce the main analysis and figure-generation pipelines used in the manuscript.

## Repository Layout

```text
.
├── code/
│   ├── msmr_si_ocp_identification/
│   ├── pathway_dependent_evolution/
│   ├── diagnostic_algorithm_lifetime_crate/
│   ├── error_bound_analysis/
│   └── plotting/
└── data/
    ├── cell_ocp/
    ├── cell_lifetime_data/
    └── bol_eol_crate_data/
```

- `code/msmr_si_ocp_identification`: identifies the effective silicon OCP used by the multi-species multi-reaction (MSMR) model.
- `code/pathway_dependent_evolution`: computes material-resolved incremental-capacity contributions and silicon current share for BOL/EOL pathway examples.
- `code/diagnostic_algorithm_lifetime_crate`: runs lifetime and C-rate eSOH diagnostics, appends transition SoC, and evaluates rate-dependent robustness.
- `code/error_bound_analysis`: evaluates sampling-frequency and SoC-window requirements using Cramer-Rao-bound analysis.
- `code/plotting`: contains figure-specific plotting scripts and lightweight figure READMEs.
- `data`: contains OCP references, lifetime cell data, the test matrix, and BOL/EOL C-rate files. See [data/README.md](data/README.md).

## Data

The dataset is expected to be placed at the repository root as `data/`. The included `cell_lifetime_data/test_matrix.xlsx` lists all 60 lifetime cells and their cycling or calendar-aging conditions. The lifetime data are split into `type1` and `type2` folders because the processed Voltaiq export schema changed across the dataset; the diagnostic loader selects the correct schema from the cell ID.

The lifetime-aging trends represented by this dataset were previously discussed in:

Wan, Zhiwen, et al.

Minimal reproducible code package for the diagnostic eSOH analyses

Overview
This folder contains the diagnostic workflows used to estimate material-specific
eSOH parameters, append silicon-dominant transition SoC, and evaluate C-rate
robustness for the included datasets.

Recommended order
1. Run A01_cell_lifetime_diagnostics.ipynb.
2. Run A02_crates_diagnostics.ipynb.
3. Run A03_append_transitionSoC_to_all_csv.ipynb.
4. Optional: run A04a_run_initial_charge_discard_si_ocp_study.py.
5. Optional: run A04b_evaluate_initial_charge_discard_si_ocp_study.py.

Main scripts

A01_cell_lifetime_diagnostics.ipynb
Purpose:
    Runs seven-parameter lifetime eSOH diagnostics for representative cells.

Input:
    Repo-local lifetime data under data/cell_lifetime_data.

Main output:
    Results are written under batch_results/A01_cell_lifetime_diagnostics/cellXXX
    and include:
        - cellXXX_voltage_fit_summary.csv
        - cellXXX_parameter_trends_1x3.png
        - cellXXX_si_ocp_lifetime_gradient.png

A02_crates_diagnostics.ipynb
Purpose:
    Runs eSOH diagnostics for BOL or EOL C-rate datasets. The notebook defaults
    to BOL and includes a commented EOL block that can be enabled by the user.

Input:
    Repo-local C-rate data under data/bol_eol_crate_data.

Main output:
    Results are written under batch_results/A02_crate_diagnostics/<run_name>
    and include:
        - structured_batch_esoh_summary.csv
        - crate_parameter_trends.png

A03_append_transitionSoC_to_all_csv.ipynb
Purpose:
    Appends silicon-dominant transition SoC to diagnostic summary CSV files.

Input:
    Existing eSOH summary CSV files under batch_results. The notebook
    automatically scans both supported formats:
        - *_voltage_fit_summary.csv
        - structured_batch_esoh_summary.csv

Main output:
    Transition SoC columns are appended to the same CSV files. Transition plots
    are saved under transition_soc_plots in each result folder.

A04a_run_initial_charge_discard_si_ocp_study.py
Purpose:
    Sweeps discarded initial charge data from 0% to 10% and compares two silicon
    OCP treatments: deformation enabled and deformation disabled. This script can
    run BOL or EOL datasets with or without kinetic compensation.

Configuration:
    Set DATASET to "BOL" or "EOL".
    Set KINETIC_COMPENSATION to True or False.

Main output:
    Aggregate sweep outputs are written under:
        batch_results/A04_initial_charge_discard_<dataset>_<kinetic-setting>

A04b_evaluate_initial_charge_discard_si_ocp_study.py
Purpose:
    Reads the aggregate A04a output and generates comparison tables and figures
    for MAE versus discarded initial charge data.

Configuration:
    Use the same DATASET and KINETIC_COMPENSATION settings as the A04a run being
    evaluated.

File: code/diagnostic_algorithm_lifetime_crate/batch_results/A02_crate_diagnostics/EOL_crate_diagnostics/crate_parameter_summary_by_crate.csv
crate_c,crate_label,n_segments,Cn_Si,Cn_Gr,Cn,Cp,LLI,rmse_v_global,rmse_dvdq_global,si_scale_a,si_shift_b
0.3333333333333333,C/3,1,0.4637829663154007,1.0742812749063324,1.5380642412217331,2.783839810052499,1.754872078307294,0.0061904656263115036,0.20718957641920105,0.39052634556208604,0.07885269764563423
0.2,C/5,1,0.4707751243832303,1.1389303619240596,1.60970548630729,2.7294591285308445,1.7698315422046582,0.006751670115906905,0.19158324952285155,0.43188199475982186,0.07999999999999999
0.1,C/10,1,0.5017204818938472,1.1687617692522594,1.6704822511461066,2.647176998802703,1.8120072882013818,0.007330937799957967,0.16267259217775407,0.5362698960440342,0.07999999999999999
0.05,C/20,1,0.46384965246245713,1.2433626742533153,1.7072123267157724,2.751554054760207,1.7570756750886076,0.00554779642121011,0.1278838964279424,0.4985859135430017,0.07999999997656124
0.01,C/100,1,0.4443812457625542,1.3178496284586605,1.7622308742212147,2.716279317035563,1.7919193830337277,0.005280949326041796,0.1215553942953669,0.6181767171347858,0.07999999999999999

File: code/diagnostic_algorithm_lifetime_crate/batch_results/A02_crate_diagnostics/EOL_crate_diagnostics/crate_vs_C100_percent_change.csv
crate_c,crate_label,reference_crate_c,reference_crate_label,Cn_Si_pct_vs_C100,Cn_Si_abs_pct_vs_C100,Cn_Gr_pct_vs_C100,Cn_Gr_abs_pct_vs_C100,Cn_pct_vs_C100,Cn_abs_pct_vs_C100,Cp_pct_vs_C100,Cp_abs_pct_vs_C100,LLI_pct_vs_C100,LLI_abs_pct_vs_C100,si_scale_a_pct_vs_C100,si_shift_b_pct_vs_C100,mean_absolute_error_percentage_5params_vs_C100
0.3333333333333333,C/3,0.01,C/100,4.366007957773584,4.366007957773584,-18.48225687457244,18.48225687457244,-12.720616593359136,12.720616593359136,2.4872439514309153,2.4872439514309153,-2.067464924884759,2.067464924884759,-36.82609927915862,-1.4341279429572025,8.024718060404165
0.2,C/5,0.01,C/100,5.939467264282147,5.939467264282147,-13.576607123520041,13.576607123520041,-8.65524433518568,8.65524433518568,0.48521561875549685,0.48521561875549685,-1.2326358561775606,1.2326358561775606,-30.13615964678021,0.0,5.977834039584185
0.1,C/10,0.01,C/100,12.903162921040778,12.903162921040778,-11.312964391906556,11.312964391906556,-5.206390627769174,5.206390627769174,-2.5440063471924192,2.5440063471924192,1.1210272826919934,1.1210272826919934,-13.249742156318204,0.0,6.617510314120184
0.05,C/20,0.01,C/100,4.381014474743482,4.381014474743482,-5.6521588348789225,5.6521588348789225,-3.1220964466280137,3.1220964466280137,1.2986417671928419,1.2986417671928419,-1.9444908222449988,1.9444908222449988,-19.345730804304758,-2.929843867516269e-08,3.279680469137652
0.01,C/100,0.01,C/100,0.0,0.0,0.0,0.0,0.0,0.0,0.0,0.0,0.0,0.0,0.0,0.0,0.0
