Repository: xavilillywirthe-netizen/managing-si-burnout-joule

# Managing Silicon Burn-Out

This repository contains the code and data used for the manuscript:

**Managing silicon burn-out via onboard material diagnostics for durable high-energy density batteries**

The workflows implement material-specific diagnostics for NMC622/SiO-graphite pouch cells, estimate silicon and graphite contributions to electrode capacity, infer the silicon-dominant transition state of charge (SoC), and reproduce the main analysis and figure-generation pipelines used in the manuscript.

## Repository Layout

```text
.
├── code/
│   ├── msmr_si_ocp_identification/
│   ├── pathway_dependent_evolution/
│   ├── diagnostic_algorithm_lifetime_crate/
│   ├── error_bound_analysis/
│   └── plotting/
└── data/
    ├── cell_ocp/
    ├── cell_lifetime_data/
    └── bol_eol_crate_data/
```

- `code/msmr_si_ocp_identification`: identifies the effective silicon OCP used by the multi-species multi-reaction (MSMR) model.
- `code/pathway_dependent_evolution`: computes material-resolved incremental-capacity contributions and silicon current share for BOL/EOL pathway examples.
- `code/diagnostic_algorithm_lifetime_crate`: runs lifetime and C-rate eSOH diagnostics, appends transition SoC, and evaluates rate-dependent robustness.
- `code/error_bound_analysis`: evaluates sampling-frequency and SoC-window requirements using Cramer-Rao-bound analysis.
- `code/plotting`: contains figure-specific plotting scripts and lightweight figure READMEs.
- `data`: contains OCP references, lifetime cell data, the test matrix, and BOL/EOL C-rate files. See [data/README.md](data/README.md).

## Data

The dataset is expected to be placed at the repository root as `data/`. The included `cell_lifetime_data/test_matrix.xlsx` lists all 60 lifetime cells and their cycling or calendar-aging conditions. The lifetime data are split into `type1` and `type2` folders because the processed Voltaiq export schema changed across the dataset; the diagnostic loader selects the correct schema from the cell ID.

The lifetime-aging trends represented by this dataset were previously discussed in:

Wan, Zhiwen, et al.

Minimal reproducible code package for the diagnostic eSOH analyses

Overview
This folder contains the diagnostic workflows used to estimate material-specific
eSOH parameters, append silicon-dominant transition SoC, and evaluate C-rate
robustness for the included datasets.

Recommended order
1. Run A01_cell_lifetime_diagnostics.ipynb.
2. Run A02_crates_diagnostics.ipynb.
3. Run A03_append_transitionSoC_to_all_csv.ipynb.
4. Optional: run A04a_run_initial_charge_discard_si_ocp_study.py.
5. Optional: run A04b_evaluate_initial_charge_discard_si_ocp_study.py.

Main scripts

A01_cell_lifetime_diagnostics.ipynb
Purpose:
    Runs seven-parameter lifetime eSOH diagnostics for representative cells.

Input:
    Repo-local lifetime data under data/cell_lifetime_data.

Main output:
    Results are written under batch_results/A01_cell_lifetime_diagnostics/cellXXX
    and include:
        - cellXXX_voltage_fit_summary.csv
        - cellXXX_parameter_trends_1x3.png
        - cellXXX_si_ocp_lifetime_gradient.png

A02_crates_diagnostics.ipynb
Purpose:
    Runs eSOH diagnostics for BOL or EOL C-rate datasets. The notebook defaults
    to BOL and includes a commented EOL block that can be enabled by the user.

Input:
    Repo-local C-rate data under data/bol_eol_crate_data.

Main output:
    Results are written under batch_results/A02_crate_diagnostics/<run_name>
    and include:
        - structured_batch_esoh_summary.csv
        - crate_parameter_trends.png

A03_append_transitionSoC_to_all_csv.ipynb
Purpose:
    Appends silicon-dominant transition SoC to diagnostic summary CSV files.

Input:
    Existing eSOH summary CSV files under batch_results. The notebook
    automatically scans both supported formats:
        - *_voltage_fit_summary.csv
        - structured_batch_esoh_summary.csv

Main output:
    Transition SoC columns are appended to the same CSV files. Transition plots
    are saved under transition_soc_plots in each result folder.

A04a_run_initial_charge_discard_si_ocp_study.py
Purpose:
    Sweeps discarded initial charge data from 0% to 10% and compares two silicon
    OCP treatments: deformation enabled and deformation disabled. This script can
    run BOL or EOL datasets with or without kinetic compensation.

Configuration:
    Set DATASET to "BOL" or "EOL".
    Set KINETIC_COMPENSATION to True or False.

Main output:
    Aggregate sweep outputs are written under:
        batch_results/A04_initial_charge_discard_<dataset>_<kinetic-setting>

A04b_evaluate_initial_charge_discard_si_ocp_study.py
Purpose:
    Reads the aggregate A04a output and generates comparison tables and figures
    for MAE versus discarded initial charge data.

Configuration:
    Use the same DATASET and KINETIC_COMPENSATION settings as the A04a run being
    evaluated.

File: code/diagnostic_algorithm_lifetime_crate/batch_results/A04_initial_charge_discard_bol_with_kinetic_compensation/batch_results/deformation_disabled_discard_initial_0p00/crate_parameter_summary_by_crate.csv
crate_c,crate_label,n_segments,Cn_Si,Cn_Gr,Cn,Cp,LLI,rmse_v_global,rmse_dvdq_global,si_scale_a,si_shift_b
0.3333333333333333,C/3,1,1.1190603364565013,1.2293515349122568,2.348411871368758,2.7999999999999994,2.433251687015315,0.012849671824476331,0.7916258167148076,1.0,0.0
0.2,C/5,1,1.2425032489559902,1.119713892613147,2.362217141569137,2.7999999999999994,2.449168292756567,0.011467991344466985,0.5556528172143016,1.0,0.0
0.1,C/10,1,1.3469719211869005,1.0499110801512002,2.3968830013381006,2.7999999999999994,2.4807884365428463,0.011595344871886161,0.31201210305194954,1.0,0.0
0.05,C/20,1,1.4135806557013693,0.9882396912156525,2.4018203469170216,2.7445131080912333,2.4172620739680153,0.005939286872681929,0.07947267467379457,1.0,0.0
0.01,C/100,1,1.3872729268777433,1.035764294048739,2.4230372209264823,2.6662723070119148,2.397662002269182,0.0054107035743284244,0.07063501306748124,1.0,0.0

File: code/diagnostic_algorithm_lifetime_crate/batch_results/A04_initial_charge_discard_bol_with_kinetic_compensation/batch_results/deformation_disabled_discard_initial_0p00/crate_vs_C100_mae_percentage.csv
crate_c,crate_label,reference_crate_c,reference_crate_label,mean_absolute_error_percentage_5params_vs_C100
0.3333333333333333,C/3,0.01,C/100,9.520757443646549
0.2,C/5,0.01,C/100,5.642888025557374
0.1,C/10,0.01,C/100,2.7665580566868386
0.05,C/20,0.01,C/100,2.22245701054048
0.01,C/100,0.01,C/100,0.0

File: code/diagnostic_algorithm_lifetime_crate/batch_results/A04_initial_charge_discard_bol_with_kinetic_compensation/batch_results/deformation_disabled_discard_initial_0p00/crate_vs_C100_percent_change.csv
crate_c,crate_label,reference_crate_c,reference_crate_label,Cn_Si_pct_vs_C100,Cn_Si_abs_pct_vs_C100,Cn_Gr_pct_vs_C100,Cn_Gr_abs_pct_vs_C100,Cn_pct_vs_C100,Cn_abs_pct_vs_C100,Cp_pct_vs_C100,Cp_abs_pct_vs_C100,LLI_pct_vs_C100,LLI_abs_pct_vs_C100,si_scale_a_pct_vs_C100,si_shift_b_pct_vs_C100,mean_absolute_error_percentage_5params_vs_C100
0.3333333333333333,C/3,0.01,C/100,-19.333801245937448,19.333801245937448,18.69027943672369,18.69027943672369,-3.0798267939602764,3.0798267939602764,5.015530208088646,5.015530208088646,1.4843495335226735,1.4843495335226735,0.0,,9.520757443646549
0.2,C/5,0.01,C/100,-10.435558505965949,10.435558505965949,8.105087136789978,8.105087136789978,-2.5100761487307994,2.5100761487307994,5.015530208088646,5.015530208088646,2.1481881282114967,2.1481881282114967,0.0,,5.642888025557374
0.1,C/10,0.01,C/100,-2.9050524168698386,2.9050524168698386,1.3658306415605619,1.3658306415605619,-1.0793981769038314,1.0793981769038314,5.015530208088646,5.015530208088646,3.4669788400113157,3.4669788400113157,0.0,,2.7665580566868386
0.05,C/20,0.01,C/100,1.8963628795694365,1.8963628795694365,-4.588360798509072,4.588360798509072,-0.8756313698453273,0.8756313698453273,2.934464003303654,2.934464003303654,0.8174660014749102,0.8174660014749102,0.0,,2.22245701054048
0.01,C/100,0.01,C/100,0.0,0.0,0.0,0.0,0.0,0.0,0.0,0.0,0.0,0.0,0.0,,0.0

File: code/diagnostic_algorithm_lifetime_crate/batch_results/A04_initial_charge_discard_bol_with_kinetic_compensation/batch_results/deformation_disabled_discard_initial_0p01/crate_parameter_summary_by_crate.csv
crate_c,crate_label,n_segments,Cn_Si,Cn_Gr,Cn,Cp,LLI,rmse_v_global,rmse_dvdq_global,si_scale_a,si_shift_b
0.3333333333333333,C/3,1,1.1439974215638165,1.5999999999999883,2.7439974215638046,2.7999999999999994,2.430058908464053,0.013994670617097138,0.8637579708475256,1.0,0.0
0.2,C/5,1,1.2918878851484872,1.3218559445525482,2.6137438297010354,2.762662588773139,2.448088213240662,0.010498620970052965,0.7205539566184265,1.0,0.0
0.1,C/10,1,1.3826856078617618,1.1187125059898033,2.501398113851565,2.7108252669400783,2.479832207633058,0.00940487614065195,0.5670542874693123,1.0,0.0
0.05,C/20,1,1.3474029790776094,1.1505384508103385,2.497941429887948,2.663265541343824,2.406884994670355,0.0070077521820762455,0.4938938510849047,1.0,0.0
0.01,C/100,1,1.3602154739482593,1.1137061766199656,2.473921650568225,2.6253592475947696,2.393664611037988,0.0065156849845440686,0.3931938923437569,1.0,0.0

File: code/diagnostic_algorithm_lifetime_crate/batch_results/A04_initial_charge_discard_bol_with_kinetic_compensation/batch_results/deformation_disabled_discard_initial_0p01/crate_vs_C100_percent_change.csv
crate_c,crate_label,reference_crate_c,reference_crate_label,Cn_Si_pct_vs_C100,Cn_Si_abs_pct_vs_C100,Cn_Gr_pct_vs_C100,Cn_Gr_abs_pct_vs_C100,Cn_pct_vs_C100,Cn_abs_pct_vs_C100,Cp_pct_vs_C100,Cp_abs_pct_vs_C100,LLI_pct_vs_C100,LLI_abs_pct_vs_C100,si_scale_a_pct_vs_C100,si_shift_b_pct_vs_C100,mean_absolute_error_percentage_5params_vs_C100
0.3333333333333333,C/3,0.01,C/100,-15.89586771549016,15.89586771549016,43.66446317608623,43.66446317608623,10.916908825044928,10.916908825044928,6.652070666718371,6.652070666718371,1.5204426408879035,1.5204426408879035,0.0,,15.729950604845518
0.2,C/5,0.01,C/100,-5.02329153787962,5.02329153787962,18.689827918913508,18.689827918913508,5.651843464836297,5.651843464836297,5.2298877307614235,5.2298877307614235,2.2736519540669318,2.2736519540669318,0.0,,7.373700521291558
0.1,C/10,0.01,C/100,1.6519539987498504,1.6519539987498504,0.44951976337525706,0.44951976337525706,1.1106440366464005,1.1106440366464005,3.2554028338639243,3.2554028338639243,3.5998191307889287,3.5998191307889287,0.0,,2.013467952684872
0.05,C/20,0.01,C/100,-0.9419459722406605,0.9419459722406605,3.3071805619464794,3.3071805619464794,0.9709191604433384,0.9709191604433384,1.4438516855848345,1.4438516855848345,0.5523072685874039,0.5523072685874039,0.0,,1.443240929760543
0.01,C/100,0.01,C/100,0.0,0.0,0.0,0.0,0.0,0.0,0.0,0.0,0.0,0.0,0.0,,0.0

File: code/diagnostic_algorithm_lifetime_crate/batch_results/A04_initial_charge_discard_bol_with_kinetic_compensation/batch_results/deformation_disabled_discard_initial_0p02/crate_parameter_summary_by_crate.csv
crate_c,crate_label,n_segments,Cn_Si,Cn_Gr,Cn,Cp,LLI,rmse_v_global,rmse_dvdq_global,si_scale_a,si_shift_b
0.3333333333333333,C/3,1,1.1773238596694822,1.5999999999999999,2.7773238596694823,2.7999999999999994,2.439467269623247,0.016437477888842752,0.9021122603119887,1.0,0.0
0.2,C/5,1,1.2913299072575424,1.3624083151959934,2.6537382224535357,2.7562815128913023,2.4494514572298223,0.011402141996626541,0.7314212836483677,1.0,0.0
0.1,C/10,1,1.390455281064106,1.13855180557303,2.5290070866371357,2.698660356645161,2.481635095675487,0.010932444491038052,0.585174548731685,1.0,0.0
0.05,C/20,1,1.3474167824956953,1.1670045832901883,2.514421365785884,2.6580177810605154,2.4065197450529134,0.007598728817870683,0.5269298170505436,1.0,0.0
0.01,C/100,1,1.3624010377768416,1.1325819151217458,2.4949829528985874,2.6181724430708146,2.3934775365073246,0.007646205970982897,0.46266082176263423,1.0,0.0

File: code/diagnostic_algorithm_lifetime_crate/batch_results/A04_initial_charge_discard_bol_with_kinetic_compensation/batch_results/deformation_disabled_discard_initial_0p02/crate_vs_C100_mae_percentage.csv
crate_c,crate_label,reference_crate_c,reference_crate_label,mean_absolute_error_percentage_5params_vs_C100
0.3333333333333333,C/3,0.01,C/100,15.007480417047438
0.2,C/5,0.01,C/100,7.897092654185978
0.1,C/10,0.01,C/100,2.141485373777739
0.05,C/20,0.01,C/100,1.3970066742086904
0.01,C/100,0.01,C/100,0.0

File: code/diagnostic_algorithm_lifetime_crate/batch_results/A04_initial_charge_discard_bol_with_kinetic_compensation/batch_results/deformation_disabled_discard_initial_0p02/crate_vs_C100_percent_change.csv
crate_c,crate_label,reference_crate_c,reference_crate_label,Cn_Si_pct_vs_C100,Cn_Si_abs_pct_vs_C100,Cn_Gr_pct_vs_C100,Cn_Gr_abs_pct_vs_C100,Cn_pct_vs_C100,Cn_abs_pct_vs_C100,Cp_pct_vs_C100,Cp_abs_pct_vs_C100,LLI_pct_vs_C100,LLI_abs_pct_vs_C100,si_scale_a_pct_vs_C100,si_shift_b_pct_vs_C100,mean_absolute_error_percentage_5params_vs_C100
0.3333333333333333,C/3,0.01,C/100,-13.584632789869815,13.584632789869815,41.270134957788855,41.270134957788855,11.316346127450716,11.316346127450716,6.944827389441238,6.944827389441238,1.9214608206865662,1.9214608206865662,0.0,,15.007480417047438
0.2,C/5,0.01,C/100,-5.216608659904775,5.216608659904775,20.292254097094833,20.292254097094833,6.362980130606175,6.362980130606175,5.275018083167265,5.275018083167265,2.338602300156843,2.338602300156843,0.0,,7.897092654185978
0.1,C/10,0.01,C/100,2.0591765940697693,2.0591765940697693,0.5271045185850798,0.5271045185850798,1.3637020525138335,1.3637020525138335,3.0742021514802556,3.0742021514802556,3.683241552239756,3.683241552239756,0.0,,2.141485373777739
0.05,C/20,0.01,C/100,-1.0998417401088856,1.0998417401088856,3.0393093611019117,3.0393093611019117,0.7791000281069466,0.7791000281069466,1.5218759977080352,1.5218759977080352,0.5449062440176732,0.5449062440176732,0.0,,1.3970066742086904
0.01,C/100,0.01,C/100,0.0,0.0,0.0,0.0,0.0,0.0,0.0,0.0,0.0,0.0,0.0,,0.0

File: code/diagnostic_algorithm_lifetime_crate/batch_results/A04_initial_charge_discard_bol_with_kinetic_compensation/batch_results/deformation_disabled_discard_initial_0p03/crate_parameter_summary_by_crate.csv
crate_c,crate_label,n_segments,Cn_Si,Cn_Gr,Cn,Cp,LLI,rmse_v_global,rmse_dvdq_global,si_scale_a,si_shift_b
0.3333333333333333,C/3,1,1.1981747459706722,1.5999999999999992,2.7981747459706714,2.7999999999999994,2.4473683254497485,0.018653208633488207,0.9408823387670187,1.0,0.0
0.2,C/5,1,1.302172336127804,1.3469325084264943,2.649104844554298,2.751205001901288,2.4530451596417056,0.012637541915201982,0.7401468454244136,1.0,0.0
0.1,C/10,1,1.3939859035411513,1.1460982577028673,2.5400841612440184,2.689881063539847,2.4843069828904945,0.012397240046119747,0.5966319051894078,1.0,0.0
0.05,C/20,1,1.3464671226295986,1.1641747587664044,2.510641881396003,2.658940723530655,2.4063291374298315,0.007356187063720108,0.5146017686678311,1.0,0.0
0.01,C/100,1,1.3612631094723933,1.1315639968746447,2.492827106347038,2.6192578225959227,2.3930985445327706,0.007291640237527487,0.4439791800863966,1.0,0.0

File: code/diagnostic_algorithm_lifetime_crate/batch_results/A04_initial_charge_discard_bol_with_kinetic_compensation/batch_results/deformation_disabled_discard_initial_0p03/crate_vs_C100_mae_percentage.csv
crate_c,crate_label,reference_crate_c,reference_crate_label,mean_absolute_error_percentage_5params_vs_C100
0.3333333333333333,C/3,0.01,C/100,14.959040903891415
0.2,C/5,0.01,C/100,7.437070039315087
0.1,C/10,0.01,C/100,2.418327062300068
0.05,C/20,0.01,C/100,1.350279946277521
0.01,C/100,0.01,C/100,0.0

File: code/diagnostic_algorithm_lifetime_crate/batch_results/A04_initial_charge_discard_bol_with_kinetic_compensation/batch_results/deformation_disabled_discard_initial_0p03/crate_vs_C100_percent_change.csv
crate_c,crate_label,reference_crate_c,reference_crate_label,Cn_Si_pct_vs_C100,Cn_Si_abs_pct_vs_C100,Cn_Gr_pct_vs_C100,Cn_Gr_abs_pct_vs_C100,Cn_pct_vs_C100,Cn_abs_pct_vs_C100,Cp_pct_vs_C100,Cp_abs_pct_vs_C100,LLI_pct_vs_C100,LLI_abs_pct_vs_C100,si_scale_a_pct_vs_C100,si_shift_b_pct_vs_C100,mean_absolute_error_percentage_5params_vs_C100
0.3333333333333333,C/3,0.01,C/100,-11.980664308528265,11.980664308528265,41.397216986327294,41.397216986327294,12.249050038255023,12.249050038255023,6.900511123603128,6.900511123603128,2.2677620627433677,2.2677620627433677,0.0,,14.959040903891415
0.2,C/5,0.01,C/100,-4.340878183901722,4.340878183901722,19.032817599949514,19.032817599949514,6.269096553441594,6.269096553441594,5.037578896093315,5.037578896093315,2.5049789631892887,2.5049789631892887,0.0,,7.437070039315087
0.1,C/10,0.01,C/100,2.403855201911767,2.403855201911767,1.2844400200400452,1.2844400200400452,1.8957213188455087,1.8957213188455087,2.6963073407538856,2.6963073407538856,3.811311429949134,3.811311429949134,0.0,,2.418327062300068
0.05,C/20,0.01,C/100,-1.0869307145574103,1.0869307145574103,2.881919359561627,2.881919359561627,0.7146414207229391,0.7146414207229391,1.5150437117107771,1.5150437117107771,0.5528645248348517,0.5528645248348517,0.0,,1.350279946277521
0.01,C/100,0.01,C/100,0.0,0.0,0.0,0.0,0.0,0.0,0.0,0.0,0.0,0.0,0.0,,0.0

File: code/diagnostic_algorithm_lifetime_crate/batch_results/A04_initial_charge_discard_bol_with_kinetic_compensation/batch_results/deformation_disabled_discard_initial_0p04/crate_parameter_summary_by_crate.csv
crate_c,crate_label,n_segments,Cn_Si,Cn_Gr,Cn,Cp,LLI,rmse_v_global,rmse_dvdq_global,si_scale_a,si_shift_b
0.3333333333333333,C/3,1,1.230428655744613,1.59999999605116,2.830428651795773,2.7999999999527865,2.462148381423626,0.022540965493941065,1.01260051869812,1.0,0.0
0.2,C/5,1,1.3156387689618458,1.3196979619141165,2.635336730875962,2.7459536616141778,2.457280873270088,0.014118584376148354,0.7489063820068078,1.0,0.0
0.1,C/10,1,1.3981295790820574,1.1461765814345783,2.5443061605166357,2.686603933583449,2.486215508260997,0.013293328196418274,0.6031068983785342,1.0,0.0
0.05,C/20,1,1.3470301941918086,1.1642448988140084,2.5112750930058167,2.6576026084397344,2.4068225254824,0.007665419142467434,0.5298865444146404,1.0,0.0
0.01,C/100,1,1.3604398810411082,1.1315042440934864,2.4919441251345944,2.619719506210615,2.3927658422484743,0.007058248329885615,0.4307429081525566,1.0,0.0

File: code/diagnostic_algorithm_lifetime_crate/batch_results/A04_initial_charge_discard_bol_with_kinetic_compensation/batch_results/deformation_disabled_discard_initial_0p04/crate_vs_C100_percent_change.csv
crate_c,crate_label,reference_crate_c,reference_crate_label,Cn_Si_pct_vs_C100,Cn_Si_abs_pct_vs_C100,Cn_Gr_pct_vs_C100,Cn_Gr_abs_pct_vs_C100,Cn_pct_vs_C100,Cn_abs_pct_vs_C100,Cp_pct_vs_C100,Cp_abs_pct_vs_C100,LLI_pct_vs_C100,LLI_abs_pct_vs_C100,si_scale_a_pct_vs_C100,si_shift_b_pct_vs_C100,mean_absolute_error_percentage_5params_vs_C100
0.3333333333333333,C/3,0.01,C/100,-9.556557927205223,9.556557927205223,41.40468357969021,41.40468357969021,13.58315073147542,13.58315073147542,6.881671618460573,6.881671618460573,2.8996794400054267,2.8996794400054267,0.0,,14.86514865936737
0.2,C/5,0.01,C/100,-3.2931342798461123,3.2931342798461123,16.63217074111843,16.63217074111843,5.7542464253135215,5.7542464253135215,4.818613408966002,4.818613408966002,2.6962534269959844,2.6962534269959844,0.0,,6.6388836564480105
0.1,C/10,0.01,C/100,2.7704052612825647,2.7704052612825647,1.296710765132554,1.296710765132554,2.101252385793889,2.101252385793889,2.5531140724901986,2.5531140724901986,3.905508193175653,3.905508193175653,0.0,,2.5253981355749717
0.05,C/20,0.01,C/100,-0.9856875732750195,0.9856875732750195,2.893551207733423,2.893551207733423,0.7757384154902851,0.7757384154902851,1.4460747472891333,1.4460747472891333,0.5874658934748285,0.5874658934748285,0.0,,1.3377035674525377
0.01,C/100,0.01,C/100,0.0,0.0,0.0,0.0,0.0,0.0,0.0,0.0,0.0,0.0,0.0,,0.0

File: code/diagnostic_algorithm_lifetime_crate/batch_results/A04_initial_charge_discard_bol_with_kinetic_compensation/batch_results/deformation_disabled_discard_initial_0p05/crate_parameter_summary_by_crate.csv
crate_c,crate_label,n_segments,Cn_Si,Cn_Gr,Cn,Cp,LLI,rmse_v_global,rmse_dvdq_global,si_scale_a,si_shift_b
0.3333333333333333,C/3,1,1.2811973460842585,1.582710027716493,2.8639073738007514,2.799999999999941,2.4853155609747555,0.027589128508124994,1.0724233485695556,1.0,0.0
0.2,C/5,1,1.3377070487071745,1.262764654378158,2.600471703085333,2.737687524170188,2.4647769731825666,0.016664293828184126,0.7658130554784387,1.0,0.0
0.1,C/10,1,1.3995829619744606,1.1465118340693465,2.546094796043807,2.6845357251180104,2.4872961384144547,0.013796733158714445,0.6066281360336218,1.0,0.0
0.05,C/20,1,1.3470853727576126,1.164497270338006,2.5115826430956187,2.657390466563958,2.406719449197423,0.007645621222193325,0.5290713355571136,1.0,0.0
0.01,C/100,1,1.3586577141132536,1.132082368680771,2.4907400827940247,2.6216177200382993,2.3914855921549076,0.0063078187719180475,0.37888284936129285,1.0,0.0

File: code/diagnostic_algorithm_lifetime_crate/batch_results/A04_initial_charge_discard_bol_with_kinetic_compensation/batch_results/deformation_disabled_discard_initial_0p05/crate_vs_C100_percent_change.csv
crate_c,crate_label,reference_crate_c,reference_crate_label,Cn_Si_pct_vs_C100,Cn_Si_abs_pct_vs_C100,Cn_Gr_pct_vs_C100,Cn_Gr_abs_pct_vs_C100,Cn_pct_vs_C100,Cn_abs_pct_vs_C100,Cp_pct_vs_C100,Cp_abs_pct_vs_C100,LLI_pct_vs_C100,LLI_abs_pct_vs_C100,si_scale_a_pct_vs_C100,si_shift_b_pct_vs_C100,mean_absolute_error_percentage_5params_vs_C100
0.3333333333333333,C/3,0.01,C/100,-5.701242279373558,5.701242279373558,39.805200708217335,39.805200708217335,14.982185157919842,14.982185157919842,6.804282660976061,6.804282660976061,3.9235013218415427,3.9235013218415427,0.0,,14.243282425665669
0.2,C/5,0.01,C/100,-1.5420120305836473,1.5420120305836473,11.543531576211425,11.543531576211425,4.405582944978146,4.405582944978146,4.4274114888952205,4.4274114888952205,3.064680015973584,3.064680015973584,0.0,,4.9966436113284045
0.1,C/10,0.01,C/100,3.012182349983374,3.012182349983374,1.2745950107314459,1.2745950107314459,2.222420301185633,2.222420301185633,2.399968713927977,2.399968713927977,4.006319192298149,4.006319192298149,0.0,,2.5830971136253162
0.05,C/20,0.01,C/100,-0.8517481066372812,0.8517481066372812,2.8632988688807606,2.8632988688807606,0.836801898583235,0.836801898583235,1.36452947553071,1.36452947553071,0.6370039231049102,0.6370039231049102,0.0,,1.3106764545473792
0.01,C/100,0.01,C/100,0.0,0.0,0.0,0.0,0.0,0.0,0.0,0.0,0.0,0.0,0.0,,0.0

File: code/diagnostic_algorithm_lifetime_crate/batch_results/A04_initial_charge_discard_bol_with_kinetic_compensation/batch_results/deformation_disabled_discard_initial_0p06/crate_parameter_summary_by_crate.csv
crate_c,crate_label,n_segments,Cn_Si,Cn_Gr,Cn,Cp,LLI,rmse_v_global,rmse_dvdq_global,si_scale_a,si_shift_b
0.3333333333333333,C/3,1,1.3454774530575386,1.485855380048607,2.8313328331061456,2.792302035964152,2.509103533190856,0.03180266787740825,1.0935381041456222,1.0,0.0
0.2,C/5,1,1.3740706214871428,1.1858313251248773,2.55990194661202,2.726719669541193,2.4791111628859643,0.021402831374583937,0.8220406910882321,1.0,0.0
0.1,C/10,1,1.4007300072369975,1.1469314917280073,2.547661498965005,2.682385968206389,2.488319079788997,0.014282364678238905,0.6100547702177853,1.0,0.0
0.05,C/20,1,1.3436922598558538,1.1669671902286696,2.5106594500845234,2.659891359374212,2.4047380631009454,0.006663721168656424,0.47200543641230125,1.0,0.0
0.01,C/100,1,1.3522828396184072,1.1354799251658922,2.4877627647842995,2.6261064318145273,2.3879245304636574,0.005513181557429578,0.12612308245349624,1.0,0.0

File: code/diagnostic_algorithm_lifetime_crate/batch_results/A04_initial_charge_discard_bol_with_kinetic_compensation/batch_results/deformation_disabled_discard_initial_0p06/crate_vs_C100_mae_percentage.csv
crate_c,crate_label,reference_crate_c,reference_crate_label,mean_absolute_error_percentage_5params_vs_C100
0.3333333333333333,C/3,0.01,C/100,11.314788600380698
0.2,C/5,0.01,C/100,3.319048994732095
0.1,C/10,0.01,C/100,2.6692433571635967
0.05,C/20,0.01,C/100,1.2638565014615266
0.01,C/100,0.01,C/100,0.0

File: code/diagnostic_algorithm_lifetime_crate/batch_results/A04_initial_charge_discard_bol_with_kinetic_compensation/batch_results/deformation_disabled_discard_initial_0p06/crate_vs_C100_percent_change.csv
crate_c,crate_label,reference_crate_c,reference_crate_label,Cn_Si_pct_vs_C100,Cn_Si_abs_pct_vs_C100,Cn_Gr_pct_vs_C100,Cn_Gr_abs_pct_vs_C100,Cn_pct_vs_C100,Cn_abs_pct_vs_C100,Cp_pct_vs_C100,Cp_abs_pct_vs_C100,LLI_pct_vs_C100,LLI_abs_pct_vs_C100,si_scale_a_pct_vs_C100,si_shift_b_pct_vs_C100,mean_absolute_error_percentage_5params_vs_C100
0.3333333333333333,C/3,0.01,C/100,-0.5032517134351102,0.5032517134351102,30.857036493315835,30.857036493315835,13.810403193796303,13.810403193796303,6.328593621957301,6.328593621957301,5.074657979398938,5.074657979398938,0.0,,11.314788600380698
0.2,C/5,0.01,C/100,1.6111852661595336,1.6111852661595336,4.434371655811423,4.434371655811423,2.8997612975357474,2.8997612975357474,3.831270374565363,3.831270374565363,3.8186563795884068,3.8186563795884068,0.0,,3.319048994732095
0.1,C/10,0.01,C/100,3.582620898469825,3.582620898469825,1.0085221507057502,1.0085221507057502,2.4077349749182804,2.4077349749182804,2.143079035565775,2.143079035565775,4.204259726158354,4.204259726158354,0.0,,2.6692433571635967
0.05,C/20,0.01,C/100,-0.6352650134181634,0.6352650134181634,2.7730358207941963,2.7730358207941963,0.9203725381028917,0.9203725381028917,1.2865026013565235,1.2865026013565235,0.704106533635859,0.704106533635859,0.0,,1.2638565014615266
0.01,C/100,0.01,C/100,0.0,0.0,0.0,0.0,0.0,0.0,0.0,0.0,0.0,0.0,0.0,,0.0

File: code/diagnostic_algorithm_lifetime_crate/batch_results/A04_initial_charge_discard_bol_with_kinetic_compensation/batch_results/deformation_disabled_discard_initial_0p07/crate_parameter_summary_by_crate.csv
crate_c,crate_label,n_segments,Cn_Si,Cn_Gr,Cn,Cp,LLI,rmse_v_global,rmse_dvdq_global,si_scale_a,si_shift_b
0.3333333333333333,C/3,1,1.3719043046496875,1.4462306173096708,2.8181349219593583,2.788387961744074,2.5193055163401636,0.03339842249650402,1.1066919528863954,1.0,0.0
0.2,C/5,1,1.3910367037932432,1.1617051994284961,2.5527419032217393,2.7221249015211813,2.48685012739601,0.02382817096660631,0.8624346853308377,1.0,0.0
0.1,C/10,1,1.396071134135995,1.150661238306891,2.546732372442886,2.682265035903667,2.4862865637143052,0.013550952076826855,0.6049928414200986,1.0,0.0
0.05,C/20,1,1.3365932390099469,1.1728730863822763,2.509466325392223,2.6640166582981926,2.4009188821554566,0.005861956452879035,0.30494377733655786,1.0,0.0
0.01,C/100,1,1.342630058634845,1.1409216061864074,2.4835516648212526,2.634073908712073,2.381922031501973,0.014381384835104908,0.4632688744535928,1.0,0.0

File: code/diagnostic_algorithm_lifetime_crate/batch_results/A04_initial_charge_discard_bol_with_kinetic_compensation/batch_results/deformation_disabled_discard_initial_0p07/crate_vs_C100_percent_change.csv
crate_c,crate_label,reference_crate_c,reference_crate_label,Cn_Si_pct_vs_C100,Cn_Si_abs_pct_vs_C100,Cn_Gr_pct_vs_C100,Cn_Gr_abs_pct_vs_C100,Cn_pct_vs_C100,Cn_abs_pct_vs_C100,Cp_pct_vs_C100,Cp_abs_pct_vs_C100,LLI_pct_vs_C100,LLI_abs_pct_vs_C100,si_scale_a_pct_vs_C100,si_shift_b_pct_vs_C100,mean_absolute_error_percentage_5params_vs_C100
0.3333333333333333,C/3,0.01,C/100,2.180365755002379,2.180365755002379,26.75985882533818,26.75985882533818,13.471966856070482,13.471966856070482,5.858379771410913,5.858379771410913,5.767757425357899,5.767757425357899,0.0,,10.807665726635971
0.2,C/5,0.01,C/100,3.6053598567290353,3.6053598567290353,1.8216495444905347,1.8216495444905347,2.785939160459002,2.785939160459002,3.3427684970373757,3.3427684970373757,4.405186001318128,4.405186001318128,0.0,,3.192180612006815
0.1,C/10,0.01,C/100,3.9803276529863867,3.9803276529863867,0.853663570544424,0.853663570544424,2.5439659064302402,2.5439659064302402,1.8295282843888303,1.8295282843888303,4.381525962313846,4.381525962313846,0.0,,2.7178022753327453
0.05,C/20,0.01,C/100,-0.4496264317988085,0.4496264317988085,2.8004974244171317,2.8004974244171317,1.043451639764286,1.043451639764286,1.1367467513757046,1.1367467513757046,0.7975429255131742,0.7975429255131742,0.0,,1.245573034573821
0.01,C/100,0.01,C/100,0.0,0.0,0.0,0.0,0.0,0.0,0.0,0.0,0.0,0.0,0.0,,0.0

File: code/diagnostic_algorithm_lifetime_crate/batch_results/A04_initial_charge_discard_bol_with_kinetic_compensation/batch_results/deformation_disabled_discard_initial_0p08/crate_parameter_summary_by_crate.csv
crate_c,crate_label,n_segments,Cn_Si,Cn_Gr,Cn,Cp,LLI,rmse_v_global,rmse_dvdq_global,si_scale_a,si_shift_b
0.3333333333333333,C/3,1,1.3633605756757692,1.4553881166382414,2.818748692314011,2.788278149145988,2.515920258548571,0.032889223783276064,1.1020589000572654,1.0,0.0
0.2,C/5,1,1.3858041019961662,1.1671918562467445,2.552995958242911,2.721445768653408,2.4847633857016116,0.023239360090143248,0.8526668983214285,1.0,0.0
0.1,C/10,1,1.3801615239252685,1.162881728672928,2.5430432525981965,2.6845466537548535,2.478766200746422,0.01088126232986964,0.5854795146702362,1.0,0.0
0.05,C/20,1,1.324367358021172,1.183775055567515,2.508142413588687,2.6692763621062285,2.394610786430211,0.013150008485307643,0.3688222601037554,1.0,0.0
0.01,C/100,1,1.327534753211213,1.1514399583985397,2.4789747116097525,2.6429235583934987,2.37347832833501,0.026719111465953252,0.43072493720679544,1.0,0.0

File: code/diagnostic_algorithm_lifetime_crate/batch_results/A04_initial_charge_discard_bol_with_kinetic_compensation/batch_results/deformation_disabled_discard_initial_0p08/crate_vs_C100_mae_percentage.csv
crate_c,crate_label,reference_crate_c,reference_crate_label,mean_absolute_error_percentage_5params_vs_C100
0.3333333333333333,C/3,0.01,C/100,10.860658043266787
0.2,C/5,0.01,C/100,3.2805992065401925
0.1,C/10,0.01,C/100,2.7106643725037665
0.05,C/20,0.01,C/100,1.222178644012208
0.01,C/100,0.01,C/100,0.0

File: code/diagnostic_algorithm_lifetime_crate/batch_results/A04_initial_charge_discard_bol_with_kinetic_compensation/batch_results/deformation_disabled_discard_initial_0p08/crate_vs_C100_percent_change.csv
crate_c,crate_label,reference_crate_c,reference_crate_label,Cn_Si_pct_vs_C100,Cn_Si_abs_pct_vs_C100,Cn_Gr_pct_vs_C100,Cn_Gr_abs_pct_vs_C100,Cn_pct_vs_C100,Cn_abs_pct_vs_C100,Cp_pct_vs_C100,Cp_abs_pct_vs_C100,LLI_pct_vs_C100,LLI_abs_pct_vs_C100,si_scale_a_pct_vs_C100,si_shift_b_pct_vs_C100,mean_absolute_error_percentage_5params_vs_C100
0.3333333333333333,C/3,0.01,C/100,2.6986730387205378,2.6986730387205378,26.397221672108955,26.397221672108955,13.706230205294107,13.706230205294107,5.499765223661752,5.499765223661752,6.001400076548575,6.001400076548575,0.0,,10.860658043266787
0.2,C/5,0.01,C/100,4.389289895726181,4.389289895726181,1.3680173015806223,1.3680173015806223,2.9859621514691392,2.9859621514691392,2.9710359957455297,2.9710359957455297,4.688690688179488,4.688690688179488,0.0,,3.2805992065401925
0.1,C/10,0.01,C/100,3.9642480610586714,3.9642480610586714,0.9936923059628654,0.9936923059628654,2.5844773925442897,2.5844773925442897,1.5748883553278166,1.5748883553278166,4.43601574762519,4.43601574762519,0.0,,2.7106643725037665
0.05,C/20,0.01,C/100,-0.2385922615117495,0.2385922615117495,2.808231287539128,2.808231287539128,1.1766034498994262,1.1766034498994262,0.9971080559268392,0.9971080559268392,0.8903581651838974,0.8903581651838974,0.0,,1.222178644012208
0.01,C/100,0.01,C/100,0.0,0.0,0.0,0.0,0.0,0.0,0.0,0.0,0.0,0.0,0.0,,0.0

File: code/diagnostic_algorithm_lifetime_crate/batch_results/A04_initial_charge_discard_bol_with_kinetic_compensation/batch_results/deformation_disabled_discard_initial_0p09/crate_parameter_summary_by_crate.csv
crate_c,crate_label,n_segments,Cn_Si,Cn_Gr,Cn,Cp,LLI,rmse_v_global,rmse_dvdq_global,si_scale_a,si_shift_b
0.3333333333333333,C/3,1,1.3338437846613078,1.4928730886592916,2.826716873320599,2.789190608987871,2.504448794153648,0.031057630278875634,1.089427539586319,1.0,0.0
0.2,C/5,1,1.3626408018806697,1.1957454731509636,2.5583862750316335,2.72132997423722,2.4753615298556113,0.02037963280312312,0.8079494512945701,1.0,0.0
0.1,C/10,1,1.3541880749752324,1.1843033814796937,2.538491456454926,2.686940232379586,2.4670930739010988,0.008475047497110767,0.5403713951585081,1.0,0.0
0.05,C/20,1,1.3033501047260525,1.2069482325614593,2.510298337287512,2.6740191736002714,2.3852358757503906,0.026159246410414266,0.45128599643980916,1.0,0.0
0.01,C/100,1,1.3068125946219118,1.1701507365584023,2.476963331180314,2.6520155355316812,2.362745170591758,0.03995595357037531,1.0017923168741945,1.0,0.0

File: code/diagnostic_algorithm_lifetime_crate/batch_results/A04_initial_charge_discard_bol_with_kinetic_compensation/batch_results/deformation_disabled_discard_initial_0p09/crate_vs_C100_percent_change.csv
crate_c,crate_label,reference_crate_c,reference_crate_label,Cn_Si_pct_vs_C100,Cn_Si_abs_pct_vs_C100,Cn_Gr_pct_vs_C100,Cn_Gr_abs_pct_vs_C100,Cn_pct_vs_C100,Cn_abs_pct_vs_C100,Cp_pct_vs_C100,Cp_abs_pct_vs_C100,LLI_pct_vs_C100,LLI_abs_pct_vs_C100,si_scale_a_pct_vs_C100,si_shift_b_pct_vs_C100,mean_absolute_error_percentage_5params_vs_C100
0.3333333333333333,C/3,0.01,C/100,2.068482516210881,2.068482516210881,27.579553814585168,27.579553814585168,14.12025514215513,14.12025514215513,5.172483781422815,5.172483781422815,5.99741458899692,5.99741458899692,0.0,,10.987637968674182
0.2,C/5,0.01,C/100,4.272089776951544,4.272089776951544,2.187302523761976,2.187302523761976,3.2872082854985294,3.2872082854985294,2.613651306972551,2.613651306972551,4.7663353909490045,4.7663353909490045,0.0,,3.425317456826721
0.1,C/10,0.01,C/100,3.6252696483253084,3.6252696483253084,1.209471949136791,1.209471949136791,2.484014377608605,2.484014377608605,1.3169114728018785,1.3169114728018785,4.416384153827582,4.416384153827582,0.0,,2.6104103203400326
0.05,C/20,0.01,C/100,-0.2649568813545954,0.2649568813545954,3.1446799846731093,3.1446799846731093,1.3458013563452025,1.3458013563452025,0.8296949159530036,0.8296949159530036,0.9518887368204774,0.9518887368204774,0.0,,1.3074043750292776
0.01,C/100,0.01,C/100,0.0,0.0,0.0,0.0,0.0,0.0,0.0,0.0,0.0,0.0,0.0,,0.0

File: code/diagnostic_algorithm_lifetime_crate/batch_results/A04_initial_charge_discard_bol_with_kinetic_compensation/batch_results/deformation_disabled_discard_initial_0p10/crate_parameter_summary_by_crate.csv
crate_c,crate_label,n_segments,Cn_Si,Cn_Gr,Cn,Cp,LLI,rmse_v_global,rmse_dvdq_global,si_scale_a,si_shift_b
0.3333333333333333,C/3,1,1.297235229448028,1.5360075076433202,2.833242737091348,2.789550607424192,2.4901880282733617,0.02855933025547522,1.078055179493815,1.0,0.0
0.2,C/5,1,1.3196470423520816,1.2664713182431837,2.5861183605952656,2.7219717115420403,2.459187567667303,0.015253412777997523,0.7541190631987523,1.0,0.0
0.1,C/10,1,1.3235892813259678,1.2109296976714576,2.5345189789974256,2.6897535837437303,2.4533363864299207,0.01185685608826184,0.3929459812445822,1.0,0.0
0.05,C/20,1,1.2754790503204845,1.2415439348852333,2.5170229852057178,2.6790722889883205,2.3733220323331534,0.04011623777558478,0.9329049263111586,1.0,0.0
0.01,C/100,1,1.2799970749906067,1.2009053642821534,2.48090243927276,2.659474205897073,2.350520915627842,0.05298820079035624,1.6268764601893644,1.0,0.0

File: code/diagnostic_algorithm_lifetime_crate/batch_results/A04_initial_charge_discard_bol_with_kinetic_compensation/batch_results/deformation_disabled_discard_initial_0p10/crate_vs_C100_percent_change.csv
crate_c,crate_label,reference_crate_c,reference_crate_label,Cn_Si_pct_vs_C100,Cn_Si_abs_pct_vs_C100,Cn_Gr_pct_vs_C100,Cn_Gr_abs_pct_vs_C100,Cn_pct_vs_C100,Cn_abs_pct_vs_C100,Cp_pct_vs_C100,Cp_abs_pct_vs_C100,LLI_pct_vs_C100,LLI_abs_pct_vs_C100,si_scale_a_pct_vs_C100,si_shift_b_pct_vs_C100,mean_absolute_error_percentage_5params_vs_C100
0.3333333333333333,C/3,0.01,C/100,1.3467338944933047,1.3467338944933047,27.904125781091466,27.904125781091466,14.202102115787824,14.202102115787824,4.891057083339622,4.891057083339622,5.9419642563875525,5.9419642563875525,0.0,,10.857196626219954
0.2,C/5,0.01,C/100,3.097660778776853,3.097660778776853,5.459710307832841,5.459710307832841,4.241034216297042,4.241034216297042,2.349994803724223,2.349994803724223,4.623088070264431,4.623088070264431,0.0,,3.9542976353790777
0.1,C/10,0.01,C/100,3.4056489024149528,3.4056489024149528,0.8347313358281389,0.8347313358281389,2.1611708254187794,2.1611708254187794,1.13854752866248,1.13854752866248,4.374156814282845,4.374156814282845,0.0,,2.3828510813214394
0.05,C/20,0.01,C/100,-0.35297148395087896,0.35297148395087896,3.383994427185504,3.383994427185504,1.4559438275834051,1.4559438275834051,0.7369157049085486,0.7369157049085486,0.970045259062123,0.970045259062123,0.0,,1.3799741405380919
0.01,C/100,0.01,C/100,0.0,0.0,0.0,0.0,0.0,0.0,0.0,0.0,0.0,0.0,0.0,,0.0
