Repository: xavilillywirthe-netizen/managing-si-burnout-joule

# Managing Silicon Burn-Out

This repository contains the code and data used for the manuscript:

**Managing silicon burn-out via onboard material diagnostics for durable high-energy density batteries**

The workflows implement material-specific diagnostics for NMC622/SiO-graphite pouch cells, estimate silicon and graphite contributions to electrode capacity, infer the silicon-dominant transition state of charge (SoC), and reproduce the main analysis and figure-generation pipelines used in the manuscript.

## Repository Layout

```text
.
├── code/
│   ├── msmr_si_ocp_identification/
│   ├── pathway_dependent_evolution/
│   ├── diagnostic_algorithm_lifetime_crate/
│   ├── error_bound_analysis/
│   └── plotting/
└── data/
    ├── cell_ocp/
    ├── cell_lifetime_data/
    └── bol_eol_crate_data/
```

- `code/msmr_si_ocp_identification`: identifies the effective silicon OCP used by the multi-species multi-reaction (MSMR) model.
- `code/pathway_dependent_evolution`: computes material-resolved incremental-capacity contributions and silicon current share for BOL/EOL pathway examples.
- `code/diagnostic_algorithm_lifetime_crate`: runs lifetime and C-rate eSOH diagnostics, appends transition SoC, and evaluates rate-dependent robustness.
- `code/error_bound_analysis`: evaluates sampling-frequency and SoC-window requirements using Cramer-Rao-bound analysis.
- `code/plotting`: contains figure-specific plotting scripts and lightweight figure READMEs.
- `data`: contains OCP references, lifetime cell data, the test matrix, and BOL/EOL C-rate files. See [data/README.md](data/README.md).

## Data

The dataset is expected to be placed at the repository root as `data/`. The included `cell_lifetime_data/test_matrix.xlsx` lists all 60 lifetime cells and their cycling or calendar-aging conditions. The lifetime data are split into `type1` and `type2` folders because the processed Voltaiq export schema changed across the dataset; the diagnostic loader selects the correct schema from the cell ID.

The lifetime-aging trends represented by this dataset were previously discussed in:

Wan, Zhiwen, et al.

Minimal reproducible code package for the diagnostic eSOH analyses

Overview
This folder contains the diagnostic workflows used to estimate material-specific
eSOH parameters, append silicon-dominant transition SoC, and evaluate C-rate
robustness for the included datasets.

Recommended order
1. Run A01_cell_lifetime_diagnostics.ipynb.
2. Run A02_crates_diagnostics.ipynb.
3. Run A03_append_transitionSoC_to_all_csv.ipynb.
4. Optional: run A04a_run_initial_charge_discard_si_ocp_study.py.
5. Optional: run A04b_evaluate_initial_charge_discard_si_ocp_study.py.

Main scripts

A01_cell_lifetime_diagnostics.ipynb
Purpose:
    Runs seven-parameter lifetime eSOH diagnostics for representative cells.

Input:
    Repo-local lifetime data under data/cell_lifetime_data.

Main output:
    Results are written under batch_results/A01_cell_lifetime_diagnostics/cellXXX
    and include:
        - cellXXX_voltage_fit_summary.csv
        - cellXXX_parameter_trends_1x3.png
        - cellXXX_si_ocp_lifetime_gradient.png

A02_crates_diagnostics.ipynb
Purpose:
    Runs eSOH diagnostics for BOL or EOL C-rate datasets. The notebook defaults
    to BOL and includes a commented EOL block that can be enabled by the user.

Input:
    Repo-local C-rate data under data/bol_eol_crate_data.

Main output:
    Results are written under batch_results/A02_crate_diagnostics/<run_name>
    and include:
        - structured_batch_esoh_summary.csv
        - crate_parameter_trends.png

A03_append_transitionSoC_to_all_csv.ipynb
Purpose:
    Appends silicon-dominant transition SoC to diagnostic summary CSV files.

Input:
    Existing eSOH summary CSV files under batch_results. The notebook
    automatically scans both supported formats:
        - *_voltage_fit_summary.csv
        - structured_batch_esoh_summary.csv

Main output:
    Transition SoC columns are appended to the same CSV files. Transition plots
    are saved under transition_soc_plots in each result folder.

A04a_run_initial_charge_discard_si_ocp_study.py
Purpose:
    Sweeps discarded initial charge data from 0% to 10% and compares two silicon
    OCP treatments: deformation enabled and deformation disabled. This script can
    run BOL or EOL datasets with or without kinetic compensation.

Configuration:
    Set DATASET to "BOL" or "EOL".
    Set KINETIC_COMPENSATION to True or False.

Main output:
    Aggregate sweep outputs are written under:
        batch_results/A04_initial_charge_discard_<dataset>_<kinetic-setting>

A04b_evaluate_initial_charge_discard_si_ocp_study.py
Purpose:
    Reads the aggregate A04a output and generates comparison tables and figures
    for MAE versus discarded initial charge data.

Configuration:
    Use the same DATASET and KINETIC_COMPENSATION settings as the A04a run being
    evaluated.

File: code/diagnostic_algorithm_lifetime_crate/batch_results/A01_cell_lifetime_diagnostics/cell011/cell011_voltage_fit_summary.csv
cell,rpt_seq,rpt_key,Ah_throughput,Cn_Si,Cn_Gr,x100,Cp,y100,Cn,LLI,x0,y0,alpha,R,Un0,Un100,x0_si,x0_gr,x100_si,x100_gr,lli_theta,si_scale_a,si_shift_b,success,cost,nfev,message,Qcc_max_meas,rmse_v_global,rmse_v_weighted,rmse_dvdq_global,rmse_dvdq_weighted,flag_bad_qmax,flag_peak_missing,flag_fit_suspect,feature_definition,dvdq_sg_window_used,dvdq_sg_poly_used
11,0,2,33.018858260236776,1.0674645564944527,1.535674094853548,0.9783077494145346,2.6826830985585954,0.02508780904910655,2.603138651348001,2.613973356730153,0.0012258466478282104,0.9731981795924157,0.41006826737472485,,0.8900346273114044,0.053732957435902305,0.00046453420911088237,0.001755043596238417,0.9823846473454868,0.9754738673896288,2.613973356730153,0.9026942506561658,0.033751488274541205,True,0.06852165142418398,21,DE -> LSQ polish | `ftol` termination condition is satisfied.,2.5434796666246626,0.003148311861233036,0.003148311861233036,0.05837851110545565,0.05837851110545565,False,False,False,"dV/dQ valleys | R1=first_valley, R2=last_valley",31,3
11,1,6,43.40722689249433,1.1115943727867974,1.4751492767812222,0.9625731436031587,2.6974533282341526,0.01941323841716582,2.5867436495680196,2.5422962710403834,0.0010660930801915658,0.9414578317089253,0.4297273032727581,,0.9028661722846991,0.06025633085685617,0.00042024911325594204,0.0015527668905265008,0.9749149469340257,0.9532730639798654,2.5422962710403834,0.915213237402664,0.02910457617092955,True,0.04656747522494609,18,DE -> LSQ polish | `ftol` termination condition is satisfied.,2.487172256955162,0.00258233539650015,0.00258233539650015,0.05202279247340963,0.05202279247340963,False,False,False,"dV/dQ valleys | R1=first_valley, R2=last_valley",31,3
11,2,210,304.4687654436502,1.2018350792276336,1.3528504609722893,0.958046087074754,2.6904286039857386,0.018854926447914696,2.554685540199923,2.4982343189365075,0.0003926454407673363,0.928190857622844,0.47044345001208293,,0.9636886439544905,0.062124039656728074,0.00017458675125248322,0.0005863627731331084,0.9723416038000349,0.9453463438497858,2.4982343189365075,0.9550926440978129,0.019814949205182487,True,0.035042197206051506,22,DE -> LSQ polish | `ftol` termination condition is satisfied.,2.446503399865037,0.0022347116654215355,0.0022347116654215355,0.05362594798048551,0.05362594798048551,False,False,False,"dV/dQ valleys | R1=first_valley, R2=last_valley",31,3
11,3,398,544.5460331744067,1.2124732338796587,1.3086030026453281,0.9542666781482768,2.6974358289122984,0.01901206592594015,2.521076236524987,2.4570628733975326,0.0003553713575109585,0.9105562137147795,0.4809347755190907,,0.9667321577285349,0.06325187235101973,0.00015881443667063445,0.0005374892381599674,0.9717336302118701,0.938083813181719,2.4570628733975326,0.9488531331814084,0.023471637902088116,True,0.03795144343049661,24,DE -> LSQ polish | `ftol` termination condition is satisfied.,2.4048831273026963,0.0023451773036106496,0.0023451773036106496,0.05545114219529059,0.05545114219529059,False,False,False,"dV/dQ valleys | R1=first_valley, R2=last_valley",31,3
11,4,602,804.4642173127119,1.2275652056056938,1.276525171605302,0.9510897862190298,2.702384454994105,0.019056917769286575,2.504090377210996,2.4331138998745567,0.00032691044391952584,0.9000552390252089,0.4902240018081658,,0.9691922163133562,0.06419360938264067,0.00014901280699615473,0.0004979849782132597,0.9709207021006013,0.9320216906205556,2.4331138998745567,0.9508466829298081,0.02463326069898865,True,0.04333515549180644,21,DE -> LSQ polish | `ftol` termination condition is satisfied.,2.3807961682379073,0.0025302106944266496,0.0025302106944266496,0.05783976559073302,0.05783976559073302,False,False,False,"dV/dQ valleys | R1=first_valley, R2=last_valley",31,3
11,5,806,1063.4532941874884,1.2344941306351638,1.245120975673605,0.9493006317972981,2.710230191750995,0.0193028738764461,2.479615106308769,2.4062154186005444,0.0002765994408880923,0.8875738916089575,0.4978571583526403,,0.9737777160404859,0.06479246971193825,0.0001275771760067693,0.0004243498321546331,0.9706194815071265,0.928163733975431,2.4062154186005444,0.9497743661754764,0.02677190840099799,True,0.052491904572387504,39,DE -> LSQ polish | `ftol` termination condition is satisfied.,2.353214326881016,0.0028195029531753566,0.0028195029531753566,0.061565838613627674,0.061565838613627674,False,False,False,"dV/dQ valleys | R1=first_valley, R2=last_valley",31,3
11,6,1010,1323.1795963592742,1.2478500168385094,1.2210240016771858,0.9492701655870593,2.7124370958016066,0.019339853838164514,2.468874018515695,2.396086585348001,0.0002719811445215381,0.883122820387047,0.505432844073885,,0.9740525435875559,0.06490718383764403,0.00012720642363757247,0.0004199365799959422,0.970657388272438,0.9274130635551416,2.396086585348001,0.9507820075027625,0.027546218858710295,True,0.05897078628881358,57,DE -> LSQ polish | `ftol` termination condition is satisfied.,2.3429569611887473,0.0030126172878499865,0.0030126172878499865,0.06357121530893406,0.06357121530893406,False,False,False,"dV/dQ valleys | R1=first_valley, R2=last_valley",31,3
11,7,1214,1583.6723792401467,1.255417462878193,1.2039215782940036,0.9475052717365562,2.7177865196182314,0.019557349497793503,2.4593390411721963,2.3833894073227486,0.00024655695721498283,0.8767366468896564,0.5104694561673052,,0.9763957287177848,0.06541626427159264,0.00011637321828485972,0.0003823091043500526,0.9702561127920108,0.9237819182709547,2.3833894073227486,0.950778283376686,0.02873388694926798,True,0.06506724928526264,23,DE -> LSQ polish | `ftol` termination condition is satisfied.,2.329630339347432,0.0031886719194032668,0.0031886719194032668,0.06489054388041182,0.06489054388041182,False,False,False,"dV/dQ valleys | R1=first_valley, R2=last_valley",31,3
11,8,1418,1843.3072145685476,1.2608406460916706,1.1946407749976358,0.9442131074697663,2.7227208271852015,0.019457575451854843,2.4554814210893063,2.3714752888703043,0.00023248270716713648,0.8707849913328115,0.5134800187298235,,0.9776859801277623,0.06616586887412282,0.00011015421809430226,0.00036158991196542825,0.9695608513745876,0.9174607962460389,2.3714752888703043,0.9494257292895816,0.030130083806695518,True,0.07178526234826421,48,DE -> LSQ polish | `ftol` termination condition is satisfied.,2.317926885972838,0.0033705910329422774,0.0033705910329422774,0.06629044201402691,0.06629044201402691,False,False,False,"dV/dQ valleys | R1=first_valley, R2=last_valley",31,3
11,9,1622,2102.90368861023,1.2622986126418527,1.1869500238712778,0.9400770923090974,2.7291435629303558,0.019812820621627793,2.4492486365131305,2.3565545684182942,0.00021964260433959826,0.86328056943233,0.5153819803443567,,0.978886493132569,0.06693806068873462,0.00010429576136483772,0.00034231176220757026,0.9688560762515632,0.9094712581266465,2.3565545684182942,0.9476126628493429,0.03177510615808565,True,0.07956618579972763,48,DE -> LSQ polish | `ftol` termination condition is satisfied.,2.3019445772060863,0.003571187875269035,0.003571187875269035,0.06773650705642162,0.06773650705642162,False,False,False,"dV/dQ valleys | R1=first_valley, R2=last_valley",31,3
11,10,2026,2612.4465519041087,1.2633402452657405,1.202776850855632,0.9236549167233089,2.73954634212961,0.019666632712624546,2.4661170961213728,2.331718832757792,0.0002014591102841301,0.8509518437967198,0.5122790995012687,,0.9806915696873195,0.06944559845456523,9.495561468839212e-05,0.00031332537388228883,0.9663333508505083,0.8788274964088443,2.331718832757792,0.9431992176966024,0.03451450295408823,True,0.08815737623538422,17,DE -> LSQ polish | `ftol` termination condition is satisfied.,2.277344359291874,0.0037702160642398438,0.0037702160642398438,0.07075650037380136,0.07075650037380136,False,False,False,"dV/dQ valleys | R1=first_valley, R2=last_valley",31,3
11,11,2824,3618.4596175629895,1.2397295758437168,1.233160563352443,0.8987102483184233,2.768143877057817,0.01979712820983586,2.47289013919616,2.277213010298547,0.0006573351848709885,0.8220625782719038,0.501328205484577,,0.9361331887569774,0.07135609401540076,0.00028829121225162386,0.0010283450446083896,0.9646570233131763,0.8324122122293769,2.277213010298547,0.9081606986074974,0.04486752480628401,True,0.11618094429620585,12,DE -> LSQ polish | `ftol` termination condition is satisfied.,2.220786193364347,0.004286113606860517,0.004286113606860517,0.07442758196862763,0.07442758196862763,False,False,False,"dV/dQ valleys | R1=first_valley, R2=last_valley",31,3
11,12,3028,3877.666782827644,1.2406799437293863,1.2319883746233955,0.8962508726284723,2.77146463999735,0.019735211788164564,2.472668318352782,2.2708265796782148,0.0006394688704820517,0.818789225203238,0.5017575283028216,,0.9379794509255832,0.07148405801855448,0.0002822502122737963,0.000999207674754766,0.9646077422716185,0.8274117565822983,2.2708265796782148,0.9103262557843602,0.04492384646306072,True,0.12161453973693281,26,DE -> LSQ polish | `ftol` termination condition is satisfied.,2.214549943627844,0.004392614567622719,0.004392614567622719,0.07593294480050948,0.07593294480050948,False,False,False,"dV/dQ valleys | R1=first_valley, R2=last_valley",31,3
11,13,3032,3886.804718583611,1.2338058183531782,1.2278364332036988,0.9041094969925846,2.7689143324681034,0.019845322069966143,2.461642251556877,2.2805441345427564,0.0006311156068480317,0.8230628614890797,0.5012124802346287,,0.93891788021966,0.07108761331522201,0.00027980106991141757,0.0009841381333204465,0.9650193222826458,0.8429036457595371,2.2805441345427564,0.9128466456878284,0.044305350868285846,True,0.12489163624672828,58,DE -> LSQ polish | `ftol` termination condition is satisfied.,2.2240405569873474,0.004461164363505668,0.004461164363505668,0.07610592600906595,0.07610592600906595,False,False,False,"dV/dQ valleys | R1=first_valley, R2=last_valley",31,3
11,14,3236,4146.016905581904,1.2422572486619659,1.2094246536454338,0.9022758117793492,2.7725943220355185,0.01988483991634156,2.4516819023073997,2.2672258728757817,0.0005997816908608344,0.8171968689943591,0.5066959328992949,,0.9417812221623936,0.07121665686059038,0.0002703487471039628,0.0009381578444281495,0.9649883214552909,0.837861004788223,2.2672258728757817,0.916726043723331,0.044132805105189354,True,0.133210550311738,32,DE -> LSQ polish | `ftol` termination condition is satisfied.,2.2106228047123295,0.004613290145074103,0.004613290145074103,0.07866049564599159,0.07866049564599159,False,False,False,"dV/dQ valleys | R1=first_valley, R2=last_valley",31,3
11,15,3414,4376.526163037808,1.2345631448453784,1.2210500874619865,0.8854427239417095,2.782050308777836,0.019813420545755918,2.455613232307365,2.2294268021088044,0.0005656512786322843,0.800861786831924,0.5027514628944019,,0.9455132226996488,0.0718408732936619,0.00025649549722136605,0.0008782284101233582,0.9645951622245058,0.8054143301691443,2.2294268021088044,0.9190665901912117,0.04519704189879289,True,0.135637976664849,33,DE -> LSQ polish | `ftol` termination condition is satisfied.,2.1729158485968583,0.004649288623745615,0.004649288623745615,0.08118419910947203,0.08118419910947203,False,False,False,"dV/dQ valleys | R1=first_valley, R2=last_valley",31,3
11,16,3818,4885.709062548538,1.2447378621380472,1.2148439702161,0.8793160098087786,2.789385390712514,0.019832148437346764,2.4595818323541474,2.21806918774139,0.0005448600902309142,0.7947016095886439,0.5060770273077954,,0.9475062339649706,0.07202487554307122,0.0002507336862992499,0.0008462241173850572,0.9644630828776832,0.7920737068484675,2.21806918774139,0.9234644045603274,0.04470607583094221,True,0.1338132002632364,51,DE -> LSQ polish | `xtol` termination condition is satisfied.,2.161409554644706,0.004610616176753213,0.004610616176753213,0.08240564120086853,0.08240564120086853,False,False,False,"dV/dQ valleys | R1=first_valley, R2=last_valley",31,3
