Repository: xavilillywirthe-netizen/managing-si-burnout-joule

# Managing Silicon Burn-Out

This repository contains the code and data used for the manuscript:

**Managing silicon burn-out via onboard material diagnostics for durable high-energy density batteries**

The workflows implement material-specific diagnostics for NMC622/SiO-graphite pouch cells, estimate silicon and graphite contributions to electrode capacity, infer the silicon-dominant transition state of charge (SoC), and reproduce the main analysis and figure-generation pipelines used in the manuscript.

## Repository Layout

```text
.
├── code/
│   ├── msmr_si_ocp_identification/
│   ├── pathway_dependent_evolution/
│   ├── diagnostic_algorithm_lifetime_crate/
│   ├── error_bound_analysis/
│   └── plotting/
└── data/
    ├── cell_ocp/
    ├── cell_lifetime_data/
    └── bol_eol_crate_data/
```

- `code/msmr_si_ocp_identification`: identifies the effective silicon OCP used by the multi-species multi-reaction (MSMR) model.
- `code/pathway_dependent_evolution`: computes material-resolved incremental-capacity contributions and silicon current share for BOL/EOL pathway examples.
- `code/diagnostic_algorithm_lifetime_crate`: runs lifetime and C-rate eSOH diagnostics, appends transition SoC, and evaluates rate-dependent robustness.
- `code/error_bound_analysis`: evaluates sampling-frequency and SoC-window requirements using Cramer-Rao-bound analysis.
- `code/plotting`: contains figure-specific plotting scripts and lightweight figure READMEs.
- `data`: contains OCP references, lifetime cell data, the test matrix, and BOL/EOL C-rate files. See [data/README.md](data/README.md).

## Data

The dataset is expected to be placed at the repository root as `data/`. The included `cell_lifetime_data/test_matrix.xlsx` lists all 60 lifetime cells and their cycling or calendar-aging conditions. The lifetime data are split into `type1` and `type2` folders because the processed Voltaiq export schema changed across the dataset; the diagnostic loader selects the correct schema from the cell ID.

The lifetime-aging trends represented by this dataset were previously discussed in:

Wan, Zhiwen, et al.

Minimal reproducible code package for the diagnostic eSOH analyses

Overview
This folder contains the diagnostic workflows used to estimate material-specific
eSOH parameters, append silicon-dominant transition SoC, and evaluate C-rate
robustness for the included datasets.

Recommended order
1. Run A01_cell_lifetime_diagnostics.ipynb.
2. Run A02_crates_diagnostics.ipynb.
3. Run A03_append_transitionSoC_to_all_csv.ipynb.
4. Optional: run A04a_run_initial_charge_discard_si_ocp_study.py.
5. Optional: run A04b_evaluate_initial_charge_discard_si_ocp_study.py.

Main scripts

A01_cell_lifetime_diagnostics.ipynb
Purpose:
    Runs seven-parameter lifetime eSOH diagnostics for representative cells.

Input:
    Repo-local lifetime data under data/cell_lifetime_data.

Main output:
    Results are written under batch_results/A01_cell_lifetime_diagnostics/cellXXX
    and include:
        - cellXXX_voltage_fit_summary.csv
        - cellXXX_parameter_trends_1x3.png
        - cellXXX_si_ocp_lifetime_gradient.png

A02_crates_diagnostics.ipynb
Purpose:
    Runs eSOH diagnostics for BOL or EOL C-rate datasets. The notebook defaults
    to BOL and includes a commented EOL block that can be enabled by the user.

Input:
    Repo-local C-rate data under data/bol_eol_crate_data.

Main output:
    Results are written under batch_results/A02_crate_diagnostics/<run_name>
    and include:
        - structured_batch_esoh_summary.csv
        - crate_parameter_trends.png

A03_append_transitionSoC_to_all_csv.ipynb
Purpose:
    Appends silicon-dominant transition SoC to diagnostic summary CSV files.

Input:
    Existing eSOH summary CSV files under batch_results. The notebook
    automatically scans both supported formats:
        - *_voltage_fit_summary.csv
        - structured_batch_esoh_summary.csv

Main output:
    Transition SoC columns are appended to the same CSV files. Transition plots
    are saved under transition_soc_plots in each result folder.

A04a_run_initial_charge_discard_si_ocp_study.py
Purpose:
    Sweeps discarded initial charge data from 0% to 10% and compares two silicon
    OCP treatments: deformation enabled and deformation disabled. This script can
    run BOL or EOL datasets with or without kinetic compensation.

Configuration:
    Set DATASET to "BOL" or "EOL".
    Set KINETIC_COMPENSATION to True or False.

Main output:
    Aggregate sweep outputs are written under:
        batch_results/A04_initial_charge_discard_<dataset>_<kinetic-setting>

A04b_evaluate_initial_charge_discard_si_ocp_study.py
Purpose:
    Reads the aggregate A04a output and generates comparison tables and figures
    for MAE versus discarded initial charge data.

Configuration:
    Use the same DATASET and KINETIC_COMPENSATION settings as the A04a run being
    evaluated.

File: code/diagnostic_algorithm_lifetime_crate/batch_results/A01_cell_lifetime_diagnostics/Master_with_calendar_day.csv (part 1 of 10)
cell,rpt_seq,rpt_key,Ah_throughput,Cn_Si,Cn_Gr,x100,Cp,y100,Cn,LLI,x0,y0,alpha,R,Un0,Un100,x0_si,x0_gr,x100_si,x100_gr,lli_theta,si_scale_a,si_shift_b,success,cost,nfev,message,Qcc_max_meas,rmse_v_global,rmse_v_weighted,rmse_dvdq_global,rmse_dvdq_weighted,flag_bad_qmax,flag_peak_missing,flag_fit_suspect,feature_definition,dvdq_sg_window_used,dvdq_sg_poly_used,is_calendar,day,source_file,transition_soc,transition_reason,transition_n_candidates,transition_n_valid,calendar_day_status,q_at_vmax,q_at_vmin,C_est,model_v_min,model_v_max,v_window_inside_model,Vmax_meas,Vmin_meas
1,0,2,32.97648722194326,1.0751383152138558,1.5300942721437738,0.9786841808451234,2.6853500933929797,0.0253692512957778,2.6052325873576296,2.61782524200555,0.0012235504172756,0.9736673125114034,0.4126841958108317,,0.8899710982170338,0.0535061547733785,0.000465725115555,0.0017560450700245,0.982565285826002,0.975957077851356,2.61782524200555,0.9046301185075584,0.0326252499050629,True,0.0672789724001006,19,DE -> LSQ polish | `ftol` termination condition is satisfied.,2.5465122872497616,0.0031187688831744,0.0031187688831744,0.0577754482421858,0.0577754482421858,False,False,False,"dV/dQ valleys | R1=first_valley, R2=last_valley",31,3,False,,code/diagnostic_algorithm_lifetime_crate/batch_results/A01_cell_lifetime_diagnostics/cell001/cell001_voltage_fit_summary.csv,0.4656983106961847,success,2,1,not_calendar,,,,,,,,
1,1,6,43.3565203131143,1.1157263404640652,1.46852054646619,0.9626056732553084,2.695763721556399,0.0195255851590415,2.584246886930255,2.5402470785653373,0.0010734561528893,0.9412816793079204,0.4317413889929848,,0.9019864528885262,0.0602567374824084,0.0004243337342776,0.0015666348029079,0.9748910446938368,0.9532717504649336,2.5402470785653373,0.9159121109597058,0.0286795393133711,True,0.0462857938188647,25,DE -> LSQ polish | `ftol` termination condition is satisfied.,2.484836638730073,0.0025726474145027,0.0025726474145027,0.051918034983741,0.051918034983741,False,False,False,"dV/dQ valleys | R1=first_valley, R2=last_valley",31,3,False,,code/diagnostic_algorithm_lifetime_crate/batch_results/A01_cell_lifetime_diagnostics/cell001/cell001_voltage_fit_summary.csv,0.4809784364986075,success,2,1,not_calendar,,,,,,,,
1,2,10,531.9060494802173,1.171950561488632,1.33578919291888,0.9629504416589822,2.709544981207455,0.0199860111202517,2.5077397544075124,2.4689821001977363,0.0003418239047873,0.9109001370786703,0.4673334062790424,,0.9684383590231826,0.0607460346386675,0.0001500335173049,0.0005100906144519,0.9755833499497631,0.9518669982211266,2.4689821001977363,0.9334344093329764,0.0353882130222231,True,0.0813076416613791,22,DE -> LSQ polish | `ftol` termination condition is satisfied.,2.4139718986774596,0.0035716973927974,0.0035716973927974,0.0689747551416664,0.0689747551416664,False,False,False,"dV/dQ valleys | R1=first_valley, R2=last_valley",31,3,False,,code/diagnostic_algorithm_lifetime_crate/batch_results/A01_cell_lifetime_diagnostics/cell001/cell001_voltage_fit_summary.csv,0.5209169313618928,success,2,1,not_calendar,,,,,,,,
1,3,14,1024.0837785764395,0.5284533200820806,1.1481661557901408,0.9771840353903454,2.69166660391839,0.0211013016460742,1.6766194758722213,1.695163454186809,0.0037192248225011,0.6274654249362094,0.3151897778159623,,0.7195200218003769,0.0544826036828139,0.0006140311650275,0.0051484168340533,0.9843643539035626,0.9738792322149328,1.695163454186809,0.5735464425281833,0.0799999954546475,True,0.3939944626866827,26,DE -> LSQ polish | Both `ftol` and `xtol` termination conditions are satisfied.,1.63213006047431,0.006728621652177,0.006728621652177,0.1643789682950889,0.1643789682950889,False,False,False,"dV/dQ valleys | R1=first_valley, R2=last_valley",31,3,False,,code/diagnostic_algorithm_lifetime_crate/batch_results/A01_cell_lifetime_diagnostics/cell001/cell001_voltage_fit_summary.csv,0.4296507601953864,success,3,1,not_calendar,,,,,,,,
1,4,18,1178.4992572132642,0.4363986427816042,1.1513375801668522,0.9185869222602752,2.7336468218513725,0.019709446157698,1.5877362229484564,1.512352395248819,0.0044040587738114,0.5506782732767702,0.2748558837885575,,0.699138209505369,0.0676720068683754,0.000580914235244,0.0058531690230807,0.9634091088617808,0.9015977545084944,1.512352395248819,0.5096539746805445,0.0701413282964992,True,0.3625494919321326,20,DE -> LSQ polish | `ftol` termination condition is satisfied.,1.4514812467562024,0.0062034588242956,0.0062034588242956,0.1529764622161394,0.1529764622161394,False,False,False,"dV/dQ valleys | R1=first_valley, R2=last_valley",31,3,False,,code/diagnostic_algorithm_lifetime_crate/batch_results/A01_cell_lifetime_diagnostics/cell001/cell001_voltage_fit_summary.csv,0.3956891900595582,success,2,1,not_calendar,,,,,,,,
1,5,22,1310.0526916514452,0.3217115243271797,1.1669367568747122,0.8644283013588424,2.7054794000971616,0.0185088377953736,1.488648281201892,1.336904984415235,0.0047040352788846,0.4915588454803425,0.2161098282177433,,0.6992226117323398,0.0711345189921065,0.0005463949896049,0.0058502506047695,0.9491534745102264,0.8410707103161549,1.336904984415235,0.4801115753588184,0.0611999654306128,True,0.2549177865402967,21,DE -> LSQ polish | `ftol` termination condition is satisfied.,1.2798270510074872,0.0049683577627788,0.0049683577627788,0.1494689178460126,0.1494689178460126,False,False,False,"dV/dQ valleys | R1=first_valley, R2=last_valley",31,3,False,,code/diagnostic_algorithm_lifetime_crate/batch_results/A01_cell_lifetime_diagnostics/cell001/cell001_voltage_fit_summary.csv,0.0,no_valid_transition_and_above_threshold_portion_not_more_than_half_set_to_zero,3,0,not_calendar,,,,,,,,
1,6,26,1428.7347305699068,0.2601128751613475,1.1591990407210824,0.8333478643172045,2.709833975578197,0.0186810754634404,1.41931191588243,1.2334031668917542,0.004723288357499,0.4526843188546509,0.1832668860527584,,0.704601284527611,0.0717883130669519,0.0005297840266069,0.0056642695265581,0.9432588287591944,0.8086849424594017,1.2334031668917542,0.4769472163799962,0.0565487178223006,True,0.2575044067400658,21,DE -> LSQ polish | `ftol` termination condition is satisfied.,1.1760767344526355,0.004746202488428,0.004746202488428,0.1923733343972533,0.1923733343972533,False,False,False,"dV/dQ valleys | R1=first_valley, R2=last_valley",31,3,False,,code/diagnostic_algorithm_lifetime_crate/batch_results/A01_cell_lifetime_diagnostics/cell001/cell001_voltage_fit_summary.csv,0.0,no_valid_transition_and_above_threshold_portion_not_more_than_half_set_to_zero,1,0,not_calendar,,,,,,,,
2,0,2,33.006010934646305,1.0791670081399558,1.5255017345286803,0.9774182428990652,2.6817928760075764,0.0249148872686542,2.604668742668636,2.6126673129769045,0.0011979531418756,0.973060621205747,0.4143202513476957,,0.892162920130887,0.0542697118065901,0.0004578812304834,0.0017214931499584,0.9817737069635116,0.974337110300457,2.6126673129769045,0.9049228528202418,0.0331452674319511,True,0.0662205490660776,25,DE -> LSQ polish | `ftol` termination condition is satisfied.,2.5427304746894706,0.0031053961897231,0.0031053961897231,0.057039438977596,0.057039438977596,False,False,False,"dV/dQ valleys | R1=first_valley, R2=last_valley",31,3,False,,code/diagnostic_algorithm_lifetime_crate/batch_results/A01_cell_lifetime_diagnostics/cell002/cell002_voltage_fit_summary.csv,0.4670901148509696,success,2,1,not_calendar,-0.0009035418782703,2.543218767367716,2.5441223092459864,2.6209667754843764,4.2506731934287325,True,4.2001095,2.7356083
2,1,6,43.56018849998545,1.1527707700132417,1.433719437188327,0.9616637524929312,2.704333808571709,0.0179872187636053,2.5864902072015683,2.535977322268273,0.001093214332373,0.9367000945201724,0.4456892072521984,,0.8986254345036206,0.060827942698785,0.0004385177280615,0.0016196179571696,0.9741228752611788,0.95164609340657,2.535977322268273,0.9179960125052248,0.0267448638596451,True,0.0472490376128571,39,DE -> LSQ polish | `xtol` termination condition is satisfied.,2.484506290278624,0.0025937403006133,0.0025937403006133,0.0525274744734015,0.0525274744734015,False,False,False,"dV/dQ valleys | R1=first_valley, R2=last_valley",31,3,False,,code/diagnostic_algorithm_lifetime_crate/batch_results/A01_cell_lifetime_diagnostics/cell002/cell002_voltage_fit_summary.csv,0.4891103780509219,success,3,2,not_calendar,0.0046347822828461,2.484974078818744,2.4803392965358975,2.6347128003332516,4.241205274866389,True,4.2006,2.7442
2,2,10,290.8157148146673,1.1115780558501391,1.3958464534027364,0.9702466215493808,2.706739902100316,0.0196333767046432,2.5074245092528757,2.4859626030321413,0.0010411598502164,0.9174697470483524,0.4433146648077354,,0.903050218376842,0.0578834435664108,0.0004023607200464,0.0015498655846202,0.9791306582344168,0.9631718460951176,2.4859626030321413,0.8807503147728099,0.0476173520465236,True,0.0805472532327014,11,DE -> LSQ polish | `ftol` termination condition is satisfied.,2.430209529166234,0.0036095628889965,0.0036095628889965,0.0513876150808927,0.0513876150808927,False,False,False,"dV/dQ valleys | R1=first_valley, R2=last_valley",31,3,False,,code/diagnostic_algorithm_lifetime_crate/batch_results/A01_cell_lifetime_diagnostics/cell002/cell002_voltage_fit_summary.csv,0.5128400286150446,success,2,1,not_calendar,0.0042650844350882,2.430692599501927,2.4264275150668384,2.641425470052591,4.2494392240446235,True,4.2005,2.7431
2,3,14,536.5845028609355,1.1287761370483291,1.3428808377843846,0.971446252550582,2.7094990807454566,0.0203866104099015,2.4716569748327135,2.456319407956892,0.0010349198646606,0.9056144209430452,0.4566880228696487,,0.9024933269975902,0.0575262033306801,0.000411855945748,0.0015586444303374,0.9795085252151254,0.9646694035238892,2.456319407956892,0.8870889441195028,0.0466860586951894,True,0.0822416458558652,25,DE -> LSQ polish | Both `ftol` and `xtol` termination conditions are satisfied.,2.3985239388898663,0.003669089198647,0.003669089198647,0.0491639586754445,0.0491639586754445,False,False,False,"dV/dQ valleys | R1=first_valley, R2=last_valley",31,3,False,,code/diagnostic_algorithm_lifetime_crate/batch_results/A01_cell_lifetime_diagnostics/cell002/cell002_voltage_fit_summary.csv,0.5214991899862826,success,2,1,not_calendar,0.0027833052200711,2.399054614595354,2.396271309375283,2.645457215169643,4.252257518456803,True,4.2005,2.7462
2,4,18,775.6953224772542,1.1194064295952597,1.266658359336844,0.9548248790856204,2.737673176031556,0.0195120567177121,2.386064788932104,2.3316916578678395,0.0012963307413843,0.8505757915583169,0.4691433505023374,,0.8746013540253748,0.0632106918925062,0.0005019593693961,0.0019983546255164,0.9734681863873064,0.9383488988747029,2.3316916578678395,0.8662661914593853,0.0505036585505496,True,0.1233887943410343,26,DE -> LSQ polish | `ftol` termination condition is satisfied.,2.2751808944457252,0.0044579269567994,0.0044579269567994,0.0550192578800465,0.0550192578800465,False,False,False,"dV/dQ valleys | R1=first_valley, R2=last_valley",31,3,False,,code/diagnostic_algorithm_lifetime_crate/batch_results/A01_cell_lifetime_diagnostics/cell002/cell002_voltage_fit_summary.csv,0.5405570534695162,success,2,1,not_calendar,-0.0029213354384958,2.2759445995515115,2.2788659349900073,2.6664650449156557,4.239358501389744,True,4.2005,2.7883
2,5,22,979.1553093695462,0.6825096836185471,1.105176269297547,0.9780837316192144,2.7999999999999994,0.0229891744692834,1.7876859529160942,1.8128762363054185,0.0042499435903371,0.6447423828029597,0.3817838824012849,,0.6850615778080601,0.0544041451437536,0.0007196500871242,0.0064301021486546,0.9846187597253456,0.9740479772431376,1.8128762363054185,0.5973413492364706,0.0799999999999999,True,0.4768195206105592,55,DE -> LSQ polish | `ftol` termination condition is satisfied.,1.7409089833342932,0.0075642311369361,0.0075642311369361,0.131017068259708,0.131017068259708,False,False,False,"dV/dQ valleys | R1=first_valley, R2=last_valley",31,3,False,,code/diagnostic_algorithm_lifetime_crate/batch_results/A01_cell_lifetime_diagnostics/cell002/cell002_voltage_fit_summary.csv,0.4758087408033669,success,3,1,not_calendar,0.0033987138557916,1.741934304697487,1.738535590841695,2.74260671771181,4.242600444533967,True,4.2005,3.0457
2,6,26,1125.8615325389012,0.3453474782353495,1.0296907804730933,0.9599092112531744,2.6980406419317777,0.0165752651538356,1.3750382587084429,1.3646326293956037,0.0077640799871234,0.5018296245531028,0.2511548140920314,,0.6091333212858416,0.060022119588394,0.0007227665746258,0.0101256625870507,0.9774398105908644,0.9540296322688466,1.3646326293956037,0.4691885481103318,0.0799999999999999,True,0.3788996865245841,13,DE -> LSQ polish | `ftol` termination condition is satisfied.,1.3092359833337923,0.0058309365766406,0.0058309365766406,0.1874068167631346,0.1874068167631346,False,False,False,"dV/dQ valleys | R1=first_valley, R2=last_valley",31,3,False,,code/diagnostic_algorithm_lifetime_crate/batch_results/A01_cell_lifetime_diagnostics/cell002/cell002_voltage_fit_summary.csv,0.3802542265948306,success,2,1,not_calendar,0.0103310935902703,1.310915365519412,1.3005842719291418,2.7888639050968975,4.2531662749369366,True,4.2005,3.1556
3,0,2,32.96126599641623,1.0685624512251068,1.5296471988958913,0.9793827881199492,2.677359232387174,0.0255924878379037,2.598209650120998,2.6131620948482293,0.001211477301902,0.974846554492576,0.4112687562280989,,0.8912095257831799,0.0531036031675081,0.0004598751112005,0.0017365224756008,0.9830537043923624,0.9768184502039275,2.6131620948482293,0.903420385992056,0.0333090944460936,True,0.0665832849866023,15,DE -> LSQ polish | `ftol` termination condition is satisfied.,2.5414941392389565,0.0031089438504008,0.0031089438504008,0.0573843761738608,0.0573843761738608,False,False,False,"dV/dQ valleys | R1=first_valley, R2=last_valley",31,3,True,0.0,code/diagnostic_algorithm_lifetime_crate/batch_results/A01_cell_lifetime_diagnostics/cell003/cell003_voltage_fit_summary.csv,0.4643107104820076,success,2,1,raw_missing_day_preserved,,,,,,,,
3,1,6,43.504820168255826,1.1484130944027091,1.4351805112372586,0.9639995478238088,2.696270751592633,0.0187653204620784,2.583593605639968,2.5411794523035773,0.0010965608511418,0.9414285947362748,0.4445022204327069,,0.8982437192848026,0.0597711732909834,0.0004353724910152,0.0016256353227436,0.9752092824312852,0.955029661522254,2.5411794523035773,0.9150674917723634,0.0265517886228214,True,0.043639640527753,18,DE -> LSQ polish | `ftol` termination condition is satisfied.,2.487749999994207,0.0024924507259597,0.0024924507259597,0.0503909373872442,0.0503909373872442,False,False,False,"dV/dQ valleys | R1=first_valley, R2=last_valley",31,3,True,0.0,code/diagnostic_algorithm_lifetime_crate/batch_results/A01_cell_lifetime_diagnostics/cell003/cell003_voltage_fit_summary.csv,0.4834407156966848,success,3,2,raw_missing_day_preserved,,,,,,,,
3,2,10,59.46738827074768,1.057634443206311,1.427592438389796,0.8478069856426448,2.666705982934632,0.0153123812593221,2.485226881596107,2.1478263298412763,0.0017715529956287,0.8037720065245411,0.4255685672155042,,0.8410097269006351,0.0723170794591595,0.0007128178281351,0.0025559188617284,0.9623943671227422,0.7629147165669802,2.1478263298412763,0.9163231753894177,0.0365315689817557,True,0.1814555482817268,26,DE -> LSQ polish | `ftol` termination condition is satisfied.,2.102589999997157,0.0048705986593524,0.0048705986593524,0.106396217936285,0.106396217936285,False,False,False,"dV/dQ valleys | R1=first_valley, R2=last_valley",31,3,True,32.05857638888889,code/diagnostic_algorithm_lifetime_crate/batch_results/A01_cell_lifetime_diagnostics/cell003/cell003_voltage_fit_summary.csv,0.555920177142102,success,2,1,raw_missing_day_preserved,,,,,,,,
3,3,14,68.51226827073987,1.127828057222967,1.4998245513961086,0.787643180605837,2.777264109015302,0.0129784852119639,2.6276526086190755,2.1056973393485263,0.0015156715045503,0.7567572253367586,0.4292150543506132,,0.865013505354799,0.0729831813688351,0.000662355766932,0.0021573421784034,0.9615884161257428,0.6568410032064927,2.1056973393485263,0.9457882607340468,0.0318901359697511,True,0.2211872634996257,38,DE -> LSQ polish | `ftol` termination condition is satisfied.,2.065669999997212,0.0053480735010226,0.0053480735010226,0.1244444817163892,0.1244444817163892,False,False,False,"dV/dQ valleys | R1=first_valley, R2=last_valley",31,3,True,74.82116435185185,code/diagnostic_algorithm_lifetime_crate/batch_results/A01_cell_lifetime_diagnostics/cell003/cell003_voltage_fit_summary.csv,0.6006349884612218,success,2,1,raw_missing_day_preserved,,,,,,,,
3,4,18,77.37101827073216,1.1651784377632368,1.5315608035186474,0.7515822131324255,2.7967287791636304,0.0114936612590242,2.696739241281884,2.058965900424768,0.0012612443777655,0.7349889158122525,0.4320693747198835,,0.8868718222411558,0.0735050949621678,0.0005466371985815,0.0018049021122433,0.9605703396184424,0.592588552436356,2.058965900424768,0.9421971247889972,0.0316201800927558,True,0.2906705674676197,60,DE -> LSQ polish | `ftol` termination condition is satisfied.,2.02341999999733,0.0062259268153346,0.0062259268153346,0.1460725201616953,0.1460725201616953,False,False,False,"dV/dQ valleys | R1=first_valley, R2=last_valley",31,3,True,116.8581550925926,code/diagnostic_algorithm_lifetime_crate/batch_results/A01_cell_lifetime_diagnostics/cell003/cell003_voltage_fit_summary.csv,0.631056239889193,success,2,1,raw_missing_day_preserved,,,,,,,,
3,5,22,85.91582827072435,1.184011879998359,1.5344933532665193,0.7266289896371517,2.7999999999999994,0.0077872326198601,2.718505233264878,1.997148962306176,0.001337025556757,0.7119693754761156,0.4355378336264525,,0.8788509390490221,0.0751988902009545,0.0005667825496402,0.0019313434591256,0.958027137039902,0.54808466976707,1.997148962306176,0.9326314417886375,0.0325625152485852,True,0.3612395569327749,74,DE -> LSQ polish | `ftol` termination condition is satisfied.,1.9717099999975147,0.0069079702141062,0.0069079702141062,0.1629109409264794,0.1629109409264794,False,False,False,"dV/dQ valleys | R1=first_valley, R2=last_valley",31,3,True,150.82521527777777,code/diagnostic_algorithm_lifetime_crate/batch_results/A01_cell_lifetime_diagnostics/cell003/cell003_voltage_fit_summary.csv,0.6593586336994651,success,2,1,raw_missing_day_preserved,,,,,,,,
3,6,26,94.26839827071686,1.199835325975665,1.535387090865597,0.7017371673598409,2.7999999999999994,0.0032936899182929,2.735222416841262,1.9286295626645455,0.0012968710967781,0.6875294042031732,0.4386609727194616,,0.8810218834032163,0.0847629175995381,0.0005287528388748,0.0018971206532855,0.9418884841957256,0.514073107604519,1.9286295626645455,0.915698001769536,0.0350169669437084,True,0.404609205528105,79,DE -> LSQ polish | `ftol` termination condition is satisfied.,1.9158599999976644,0.0073825352393251,0.0073825352393251,0.1729087359195694,0.1729087359195694,False,False,False,"dV/dQ valleys | R1=first_valley, R2=last_valley",31,3,True,187.7400590277778,code/diagnostic_algorithm_lifetime_crate/batch_results/A01_cell_lifetime_diagnostics/cell003/cell003_voltage_fit_summary.csv,0.682987055229132,success,2,1,raw_missing_day_preserved,,,,,,,,
3,7,28,100.13941827070948,1.3999477479862876,1.5969671463907995,0.999994364625188,2.799999999949242,0.0156232146087382,2.9969148943770874,3.0406430065420516,0.956536340426916,0.0621375003238673,0.4671296307455766,,0.0417384927860445,0.0373005582949017,0.9123427491650252,0.995266079651966,0.999988610896686,0.999999400964401,3.0406430065420516,0.3000000376266311,0.0063779576698563,True,2851.378266815627,193,DE -> LSQ polish | `ftol` termination condition is satisfied.,0.1302400000000005,0.0182771367091933,0.0182771367091933,1.2496580765839505,1.2496580765839505,False,False,False,"dV/dQ valleys | R1=first_valley, R2=last_valley",31,3,True,209.809875,code/diagnostic_algorithm_lifetime_crate/batch_results/A01_cell_lifetime_diagnostics/cell003/cell003_voltage_fit_summary.csv,0.0,no_valid_transition_and_above_threshold_portion_not_more_than_half_set_to_zero,2,0,raw_missing_day_preserved,,,,,,,,
3,8,30,102.33295827070955,1.1776395449719952,1.5234730211578895,0.7000000112410716,2.7999999999999994,0.0027098828218047,2.701112566129885,1.8983664985553723,0.0014100954933553,0.6766277399638672,0.4359831425534775,,0.8711393890317113,0.084934003484632,0.0005749975264774,0.0020556234259561,0.9410028123268211,0.5137060046254184,1.8983664985553723,0.917631460933596,0.0343483188192013,True,0.4029276254346456,39,DE -> LSQ polish | `ftol` termination condition is satisfied.,1.886969999997774,0.0072456088243886,0.0072456088243886,0.1769146239225164,0.1769146239225164,False,False,False,"dV/dQ valleys | R1=first_valley, R2=last_valley",31,3,True,209.809875,code/diagnostic_algorithm_lifetime_crate/batch_results/A01_cell_lifetime_diagnostics/cell003/cell003_voltage_fit_summary.csv,0.6826841672126754,success,2,1,raw_missing_day_preserved,,,,,,,,
4,0,2,33.04510095436046,1.0728462047164928,1.538099383603943,0.9775286791519688,2.6864912858522447,0.024861548756693,2.610945588320436,2.6190645263761825,0.0012224807790029,0.9737134489716374,0.4109033177541747,,0.8902301767724672,0.0541824457321147,0.0004633849061501,0.0017519609510176,0.9818352307000244,0.9745247981719756,2.6190645263761825,0.9032329158483472,0.0331330142994049,True,0.0672108669948277,13,DE -> LSQ polish | `ftol` termination condition is satisfied.,2.5490823614917915,0.0031170783168867,0.0031170783168867,0.0579203353492663,0.0579203353492663,False,False,False,"dV/dQ valleys | R1=first_valley, R2=last_valley",31,3,True,0.0,code/diagnostic_algorithm_lifetime_crate/batch_results/A01_cell_lifetime_diagnostics/cell004/cell004_voltage_fit_summary.csv,0.4652735964018425,success,2,1,raw_missing_day_preserved,,,,,,,,
4,1,6,43.61765684063299,1.1503912549060755,1.4467603554835842,0.9626452220184673,2.701056874130422,0.0186915356003075,2.59715161038966,2.550622489320438,0.0010918071142427,0.9432555549337264,0.4429434347629318,,0.8990780375970898,0.060312000717528,0.0004369921622925,0.0016124831138649,0.9746581209349324,0.95309323466801,2.550622489320438,0.919381287523027,0.0258276081236341,True,0.0428458245270422,24,DE -> LSQ polish | `ftol` termination condition is satisfied.,2.4972999999941834,0.002463581474511,0.002463581474511,0.0503260766539769,0.0503260766539769,False,False,False,"dV/dQ valleys | R1=first_valley, R2=last_valley",31,3,True,0.0,code/diagnostic_algorithm_lifetime_crate/batch_results/A01_cell_lifetime_diagnostics/cell004/cell004_voltage_fit_summary.csv,0.4826805569248069,success,3,2,raw_missing_day_preserved,,,,,,,,
4,2,10,60.49910887153624,1.1874407635980242,1.3642365473274638,0.942554036920935,2.6533736527314495,0.0163810470228743,2.551677310925488,2.4485587889070244,0.0011066251693002,0.9217454300313566,0.4653569471789291,,0.8938227390892713,0.0657821059117174,0.0004302718058677,0.0016953277340495,0.9675901291884732,0.9207624520393284,2.4485587889070244,0.896939797581204,0.0281664419651728,True,0.0334591558540247,27,DE -> LSQ polish | `ftol` termination condition is satisfied.,2.4022699999961716,0.0021867173469072,0.0021867173469072,0.0446172685725258,0.0446172685725258,False,False,False,"dV/dQ valleys | R1=first_valley, R2=last_valley",31,3,True,29.003679398148147,code/diagnostic_algorithm_lifetime_crate/batch_results/A01_cell_lifetime_diagnostics/cell004/cell004_voltage_fit_summary.csv,0.5084563654316469,success,3,2,raw_missing_day_preserved,,,,,,,,
4,3,14,71.29481887152782,1.1932000896023658,1.3514242821337357,0.9310792201807676,2.648225385705208,0.0158394015801182,2.5446243717361012,2.4111931810478735,0.0011030609169272,0.9094340377353534,0.468910108248429,,0.8936212761977602,0.0677439463654844,0.0004286596109174,0.0016985035986942,0.9653432989150574,0.9008275856059412,2.4111931810478735,0.8929793537019141,0.0300189033109898,True,0.0345185497038809,22,DE -> LSQ polish | Both `ftol` and `xtol` termination conditions are satisfied.,2.3664399999963024,0.0022587227389736,0.0022587227389736,0.042718453490491,0.042718453490491,False,False,False,"dV/dQ valleys | R1=first_valley, R2=last_valley",31,3,True,94.8072476851852,code/diagnostic_algorithm_lifetime_crate/batch_results/A01_cell_lifetime_diagnostics/cell004/cell004_voltage_fit_summary.csv,0.5189356117518983,success,3,2,raw_missing_day_preserved,,,,,,,,
4,4,18,81.9599488715195,1.204174269915392,1.3255691270009062,0.9261810476654636,2.6498485328050863,0.0157635587038233,2.5297433969162983,2.384771432583839,0.0010318792362625,0.8989800788265327,0.476006488003192,,0.8997247414974231,0.0685820252983803,0.0004039660859664,0.0016022884619502,0.9646754820695672,0.8912123473629574,2.384771432583839,0.8907752218889662,0.031790028837937,True,0.0395306697992534,19,DE -> LSQ polish | `ftol` termination condition is satisfied.,2.3403899999963755,0.0024592039845584,0.0024592039845584,0.0429551936614936,0.0429551936614936,False,False,False,"dV/dQ valleys | R1=first_valley, R2=last_valley",31,3,True,142.8286574074074,code/diagnostic_algorithm_lifetime_crate/batch_results/A01_cell_lifetime_diagnostics/cell004/cell004_voltage_fit_summary.csv,0.5297105544631499,success,3,2,raw_missing_day_preserved,,,,,,,,
4,5,22,92.5316688715114,1.2016492688526652,1.3247306190774852,0.9226090606425704,2.6579998039007173,0.0158103783750025,2.5263798879301502,2.3728849578498714,0.0010611924382073,0.8917246642149464,0.4756407674845647,,0.8969059650264717,0.069091341731863,0.0004156869504087,0.0016467237049291,0.9644499014448762,0.8846557147601642,2.3728849578498714,0.8886747024867029,0.0337624388603652,True,0.0435437733138441,13,DE -> LSQ polish | `ftol` termination condition is satisfied.,2.328179999996408,0.0025946723721417,0.0025946723721417,0.0433897095747891,0.0433897095747891,False,False,False,"dV/dQ valleys | R1=first_valley, R2=last_valley",31,3,True,184.04105787037037,code/diagnostic_algorithm_lifetime_crate/batch_results/A01_cell_lifetime_diagnostics/cell004/cell004_voltage_fit_summary.csv,0.5360027205266888,success,3,2,raw_missing_day_preserved,,,,,,,,
4,6,26,103.03495887150332,1.1985050680391949,1.331490428955736,0.9089467080351062,2.6662685804770305,0.0157746636345067,2.529995496994931,2.3416905683534637,0.0010478589166814,0.8772707697715467,0.4737182613418684,,0.8986325004728157,0.0704018148574512,0.0004127816039245,0.0016195065691042,0.963342935003758,0.859983416759126,2.3416905683534637,0.8891272606210555,0.0359008621360462,True,0.048919756238583,28,DE -> LSQ polish | `ftol` termination condition is satisfied.,2.296979999996495,0.0027778544407039,0.0027778544407039,0.0435000161087148,0.0435000161087148,False,False,False,"dV/dQ valleys | R1=first_valley, R2=last_valley",31,3,True,225.80489236111111,code/diagnostic_algorithm_lifetime_crate/batch_results/A01_cell_lifetime_diagnostics/cell004/cell004_voltage_fit_summary.csv,0.5475349303099545,success,2,1,raw_missing_day_preserved,,,,,,,,
5,0,2,32.61438301236355,1.0953656699526084,1.5110304347198749,0.9785568114675354,2.681464909380378,0.0262009599312604,2.6063961046724833,2.6207636162574657,0.0011592705712311,0.9762358212478882,0.4202606303734676,,0.8946194045782432,0.0534880915102725,0.0004371170397978,0.0016827690849547,0.9820898913834244,0.9759956988605284,2.6207636162574657,0.9058208273534576,0.0266477601875327,True,0.0497548471402469,15,DE -> LSQ polish | `ftol` termination condition is satisfied.,2.5474851433085917,0.0026657864486535,0.0026657864486535,0.0512038862046778,0.0512038862046778,False,False,False,"dV/dQ valleys | R1=first_valley, R2=last_valley",31,3,True,6.50488625,code/diagnostic_algorithm_lifetime_crate/batch_results/A01_cell_lifetime_diagnostics/cell005/cell005_voltage_fit_summary.csv,0.4594493269851488,success,2,1,raw_missing_day_preserved,,,,,,,,
5,1,4,64.71484293374793,0.7414428641234186,1.5985614220068831,0.8208099012745798,2.7999999999999994,0.0064600559927288,2.340004286130302,1.9387868438603475,0.7656076803584527,0.0525934251168892,0.316855344461592,,0.0729012790306393,0.0724426319695947,0.9722569165625012,0.6697598765451387,0.9726451774048954,0.7503858480952394,1.9387868438603475,1.082493460687803,0.0683137617653036,True,173.5850193525609,544,DE -> LSQ polish | `ftol` termination condition is satisfied.,0.1291734335476491,0.0107605674014005,0.0107605674014005,1.5755561150657404,1.5755561150657404,False,False,False,"dV/dQ valleys | R1=first_valley, R2=last_valley",31,3,True,120.6600892824074,code/diagnostic_algorithm_lifetime_crate/batch_results/A01_cell_lifetime_diagnostics/cell005/cell005_voltage_fit_summary.csv,0.4917962232140722,success,2,1,raw_missing_day_preserved,,,,,,,,
5,2,6,67.14823693970676,1.1095889053436965,1.488362794112534,0.8834730502888186,2.7627236870380174,0.0198268903265881,2.59795169945623,2.349996531967186,0.0008411952191647,0.8498175761960209,0.4271014374808974,,0.9238673737085632,0.0715424462047513,0.0003307949485066,0.0012217035736108,0.9632691975393226,0.8239842520631834,2.349996531967186,0.90404828673491,0.0394046981809641,True,0.0820898715114393,92,DE -> LSQ polish | `ftol` termination condition is satisfied.,2.2930349278724123,0.0035370851459188,0.0035370851459188,0.064132598828806,0.064132598828806,False,False,False,"dV/dQ valleys | R1=first_valley, R2=last_valley",31,3,True,120.74822585648148,code/diagnostic_algorithm_lifetime_crate/batch_results/A01_cell_lifetime_diagnostics/cell005/cell005_voltage_fit_summary.csv,0.5356032659378108,success,2,1,raw_missing_day_preserved,,,,,,,,
5,3,8,75.10260440290729,0.115380884904204,0.6567195598939024,0.9955071156903106,2.622192314840709,0.0363391857617656,0.7721004447981065,0.8639198204562397,0.9840522225355052,0.0397120612178808,0.1494376614876508,,0.0501467876971603,0.0416384174416786,0.9886312636270156,0.983247718078174,0.9962516849312446,0.995376301886368,0.8639198204562397,0.9910928509854589,0.0493229065857116,True,7.3211502055489985,15,DE -> LSQ polish | Both `ftol` and `xtol` termination conditions are satisfied.,0.0088443280999399,0.0009181689986827,0.0009181689986827,5.109964617579367,5.109964617579367,False,False,False,"dV/dQ valleys | R1=first_valley, R2=last_valley",31,3,True,194.33595733796295,code/diagnostic_algorithm_lifetime_crate/batch_results/A01_cell_lifetime_diagnostics/cell005/cell005_voltage_fit_summary.csv,0.1225178551677144,success,1,1,raw_missing_day_preserved,,,,,,,,
5,4,10,77.3983005036985,1.139410319015614,1.4425539608744795,0.8781815431030252,2.76461488045663,0.0189084551160337,2.5819642798900935,2.319707971931007,0.0002108429499583,0.8388740143735653,0.4412959264735123,,0.98123373414765,0.0717404423210938,9.211729392322004e-05,0.0003046191561088,0.9623966045452788,0.8116637471478089,2.319707971931007,0.9490227199450548,0.0292770273630879,True,0.0563592749884391,31,DE -> LSQ polish | `ftol` termination condition is satisfied.,2.2668889865853146,0.0029321048318274,0.0029321048318274,0.0640948928617169,0.0640948928617169,False,False,False,"dV/dQ valleys | R1=first_valley, R2=last_valley",31,3,True,194.39479993055556,code/diagnostic_algorithm_lifetime_crate/batch_results/A01_cell_lifetime_diagnostics/cell005/cell005_voltage_fit_summary.csv,0.5383138730097223,success,2,1,raw_missing_day_preserved,,,,,,,,
5,5,12,84.47302003411347,0.0500017274861314,0.6717851618320966,0.9725629163175464,2.799997674622465,0.0264906403694841,0.721786889318228,0.7761568934689216,0.9413741883227243,0.0345305095326649,0.0692749178824253,,0.06320827115319,0.055409268445626,0.981810475567364,0.93836448158996,0.9875475519270134,0.9714475929838484,0.7761568934689216,1.0999999994526224,0.079995234831724,True,114.16707173464329,17,DE -> LSQ polish | `ftol` termination condition is satisfied.,0.022511614961175,0.0039874741598761,0.0039874741598761,6.40625624180757,6.40625624180757,False,False,False,"dV/dQ valleys | R1=first_valley, R2=last_valley",31,3,True,234.37782076388888,code/diagnostic_algorithm_lifetime_crate/batch_results/A01_cell_lifetime_diagnostics/cell005/cell005_voltage_fit_summary.csv,0.0,no_valid_transition_and_above_threshold_portion_not_more_than_half_set_to_zero,1,0,raw_missing_day_preserved,,,,,,,,
5,6,14,86.74718511551514,1.1325013592144988,1.4878270924963612,0.8533117501205363,2.7875342793764397,0.0189582540706449,2.62032845171086,2.28880384011908,0.0001759189761182,0.8209200839433819,0.432198245405101,,0.9844937336437816,0.0722467813443238,7.561358930786377e-05,0.0002522692371614,0.9628584609769444,0.7699297561829429,2.28880384011908,0.9424818000561968,0.0333247230029262,True,0.0564748227794447,137,DE -> LSQ polish | `ftol` termination condition is satisfied.,2.2354960915217106,0.0029327994745714,0.0029327994745714,0.0651220891111432,0.0651220891111432,False,False,False,"dV/dQ valleys | R1=first_valley, R2=last_valley",31,3,True,234.43783233796296,code/diagnostic_algorithm_lifetime_crate/batch_results/A01_cell_lifetime_diagnostics/cell005/cell005_voltage_fit_summary.csv,0.5542123125244882,success,2,1,raw_missing_day_preserved,,,,,,,,
5,7,16,93.73233538560244,0.0500012999196617,0.500000000035114,0.9089635639888364,2.799999999998962,0.0181021228449243,0.5500012999547758,0.5506170857711552,0.8386965571249231,0.031904603244602,0.0909112395257486,,0.0715257640743061,0.067633079533823,0.9754354314666412,0.8250223141926087,0.9784507444876428,0.9020146652839393,0.5506170857711552,1.0998270160719317,0.0799970721130239,True,149.20774500028577,264,DE -> LSQ polish | `ftol` termination condition is satisfied.,0.0386469451190834,0.0055471206926827,0.0055471206926827,4.682565287902574,4.682565287902574,False,False,False,"dV/dQ valleys | R1=first_valley, R2=last_valley",31,3,True,242.47032076388888,code/diagnostic_algorithm_lifetime_crate/batch_results/A01_cell_lifetime_diagnostics/cell005/cell005_voltage_fit_summary.csv,0.073299257293429,success,1,1,raw_missing_day_preserved,,,,,,,,
5,8,18,95.98147365086876,1.1395853695072962,1.4719390561543075,0.8405393691525056,2.798053815400354,0.0188501515036365,2.611524425661604,2.2478328316075893,0.0001431917408118,0.8032221791121387,0.4363678770565561,,0.9873992659288516,0.0724736170156186,6.25676799762896e-05,0.0002056114447897,0.9627482918066356,0.7459243783364069,2.2478328316075893,0.9472428647727776,0.0331617480768354,True,0.0516483965981517,17,DE -> LSQ polish | `ftol` termination condition is satisfied.,2.194715144543281,0.0027881647499109,0.0027881647499109,0.0653046874470027,0.0653046874470027,False,False,False,"dV/dQ valleys | R1=first_valley, R2=last_valley",31,3,True,306.38164020833335,code/diagnostic_algorithm_lifetime_crate/batch_results/A01_cell_lifetime_diagnostics/cell005/cell005_voltage_fit_summary.csv,0.5666465203734248,success,2,1,raw_missing_day_preserved,,,,,,,,
5,9,20,102.85154191974132,0.6778196406710734,1.5988717523023164,0.7857696692929215,2.799999999999973,0.015247929061421,2.27669139297339,1.83164924431072,0.7582155951505414,0.0376522588618882,0.2977213524692214,,0.0725908256942368,0.0723113793444305,0.8364490535816314,0.7250500890635224,0.8383402701182379,0.7634835302646518,1.83164924431072,0.7208362639254592,0.0024468896396402,True,169.40448916861848,23,DE -> LSQ polish | `ftol` termination condition is satisfied.,0.0627321234413074,0.0080575116793477,0.0080575116793477,3.559516661217849,3.559516661217849,False,False,False,"dV/dQ valleys | R1=first_valley, R2=last_valley",31,3,True,379.4410267824074,code/diagnostic_algorithm_lifetime_crate/batch_results/A01_cell_lifetime_diagnostics/cell005/cell005_voltage_fit_summary.csv,0.4044633326693856,success,3,1,raw_missing_day_preserved,,,,,,,,
5,10,22,105.0879194970082,1.147491073331621,1.463797152873499,0.826963361508996,2.7999999999999994,0.0182394984592857,2.61128822620512,2.21051028509745,0.0001333082362309,0.7893436353106158,0.4394348589390393,,0.9882527692498756,0.0726157177048211,5.8558415622194e-05,0.0001919056666968,0.9626241838174192,0.7206169443881835,2.21051028509745,0.94818004266664,0.0331941513928501,True,0.0601394369280394,28,DE -> LSQ polish | `ftol` termination condition is satisfied.,2.1590915831837236,0.0030026686844843,0.0030026686844843,0.0724223088366183,0.0724223088366183,False,False,False,"dV/dQ valleys | R1=first_valley, R2=last_valley",31,3,True,379.5050777083333,code/diagnostic_algorithm_lifetime_crate/batch_results/A01_cell_lifetime_diagnostics/cell005/cell005_voltage_fit_summary.csv,0.5776262910845733,success,2,1,raw_missing_day_preserved,,,,,,,,
5,11,24,111.86927471682728,0.8312461255828034,0.970410195377787,0.9116306743077924,2.775214367690084,0.0176076025739566,1.8016563209605905,1.6913100383920212,0.8828282421195888,0.0363060082232859,0.461378852288325,,0.0715408241700041,0.0696618299473647,0.9514067348173691,0.8240851847857257,0.9543968431564184,0.8749977012445134,1.6913100383920212,0.6551514660752615,0.045383272085759,False,161.456477416108,700,DE -> LSQ polish | The maximum number of function evaluations is exceeded.,0.051892084010916,0.0074798111663105,0.0074798111663105,4.1509515041552305,4.1509515041552305,False,False,False,"dV/dQ valleys | R1=first_valley, R2=last_valley",31,3,True,418.480644837963,code/diagnostic_algorithm_lifetime_crate/batch_results/A01_cell_lifetime_diagnostics/cell005/cell005_voltage_fit_summary.csv,0.5091992492086709,success,3,2,raw_missing_day_preserved,,,,,,,,
5,12,26,114.069938223584,1.149687365536067,1.468813670573386,0.8151963614636978,2.7999999999999994,0.0177464336487629,2.6185010361094534,2.1842825313418857,0.0001626082501972,0.7799488362393803,0.4390631699899049,,0.9856600279470232,0.0727328706919076,7.198676550211462e-05,0.0002335405802043,0.9626854814200788,0.6997525735032131,2.1842825313418857,0.9492669430227456,0.0337394593645011,True,0.0680491878950815,33,DE -> LSQ polish | `ftol` termination condition is satisfied.,2.134166727253728,0.003181936118078,0.003181936118078,0.0782861843204358,0.0782861843204358,False,False,False,"dV/dQ valleys | R1=first_valley, R2=last_valley",31,3,True,418.5386656712963,code/diagnostic_algorithm_lifetime_crate/batch_results/A01_cell_lifetime_diagnostics/cell005/cell005_voltage_fit_summary.csv,0.5878863321681612,success,2,1,raw_missing_day_preserved,,,,,,,,
7,0,2,33.03000044090797,1.079877178411501,1.5218510877073412,0.9786906940861108,2.6804473013609336,0.0252587119176129,2.601728266118842,2.613991888786722,0.0011725466744152,0.974069230771636,0.4150614775855974,,0.8944306063678185,0.0535141044250409,0.0004493052658074,0.0016857453033391,0.9825670830121118,0.9759400807247588,2.613991888786722,0.9065859251293072,0.0323314387043448,True,0.0648355370412452,21,DE -> LSQ polish | `ftol` termination condition is satisfied.,2.5432365947651334,0.0030759825838971,0.0030759825838971,0.0564185904468706,0.0564185904468706,False,False,False,"dV/dQ valleys | R1=first_valley, R2=last_valley",31,3,False,,code/diagnostic_algorithm_lifetime_crate/batch_results/A01_cell_lifetime_diagnostics/cell007/cell007_voltage_fit_summary.csv,0.4678645724601045,success,2,1,not_calendar,-0.0012928702935949,2.5437112108059585,2.5450040810995533,2.620543339136902,4.248206366752516,True,4.2004561,2.7331219
7,1,6,43.58761041315873,1.1584058544752676,1.4278939714886687,0.9615683502279884,2.701345738430666,0.0178831715708912,2.5862998259639363,2.535212686159727,0.0010708111877401,0.9374746857995472,0.4479008361080176,,0.9006575848045432,0.0608973013827237,0.0004338189798837,0.0015875831032812,0.9740294678398344,0.9514590340720992,2.535212686159727,0.9224819950797264,0.0252623397054144,True,0.0448217526496763,28,DE -> LSQ polish | `ftol` termination condition is satisfied.,2.484134618058583,0.0025207897731413,0.0025207897731413,0.0518804709004387,0.0518804709004387,False,False,False,"dV/dQ valleys | R1=first_valley, R2=last_valley",31,3,False,,code/diagnostic_algorithm_lifetime_crate/batch_results/A01_cell_lifetime_diagnostics/cell007/cell007_voltage_fit_summary.csv,0.4886001606272829,success,3,2,not_calendar,0.0049159063891146,2.4846817418663916,2.4797658354772767,2.634440713883944,4.241043444424457,True,4.2007,2.7382
