Repository: xavilillywirthe-netizen/managing-si-burnout-joule

# Managing Silicon Burn-Out

This repository contains the code and data used for the manuscript:

**Managing silicon burn-out via onboard material diagnostics for durable high-energy density batteries**

The workflows implement material-specific diagnostics for NMC622/SiO-graphite pouch cells, estimate silicon and graphite contributions to electrode capacity, infer the silicon-dominant transition state of charge (SoC), and reproduce the main analysis and figure-generation pipelines used in the manuscript.

## Repository Layout

```text
.
├── code/
│   ├── msmr_si_ocp_identification/
│   ├── pathway_dependent_evolution/
│   ├── diagnostic_algorithm_lifetime_crate/
│   ├── error_bound_analysis/
│   └── plotting/
└── data/
    ├── cell_ocp/
    ├── cell_lifetime_data/
    └── bol_eol_crate_data/
```

- `code/msmr_si_ocp_identification`: identifies the effective silicon OCP used by the multi-species multi-reaction (MSMR) model.
- `code/pathway_dependent_evolution`: computes material-resolved incremental-capacity contributions and silicon current share for BOL/EOL pathway examples.
- `code/diagnostic_algorithm_lifetime_crate`: runs lifetime and C-rate eSOH diagnostics, appends transition SoC, and evaluates rate-dependent robustness.
- `code/error_bound_analysis`: evaluates sampling-frequency and SoC-window requirements using Cramer-Rao-bound analysis.
- `code/plotting`: contains figure-specific plotting scripts and lightweight figure READMEs.
- `data`: contains OCP references, lifetime cell data, the test matrix, and BOL/EOL C-rate files. See [data/README.md](data/README.md).

## Data

The dataset is expected to be placed at the repository root as `data/`. The included `cell_lifetime_data/test_matrix.xlsx` lists all 60 lifetime cells and their cycling or calendar-aging conditions. The lifetime data are split into `type1` and `type2` folders because the processed Voltaiq export schema changed across the dataset; the diagnostic loader selects the correct schema from the cell ID.

The lifetime-aging trends represented by this dataset were previously discussed in:

Wan, Zhiwen, et al.

Minimal reproducible code package for the diagnostic eSOH analyses

Overview
This folder contains the diagnostic workflows used to estimate material-specific
eSOH parameters, append silicon-dominant transition SoC, and evaluate C-rate
robustness for the included datasets.

Recommended order
1. Run A01_cell_lifetime_diagnostics.ipynb.
2. Run A02_crates_diagnostics.ipynb.
3. Run A03_append_transitionSoC_to_all_csv.ipynb.
4. Optional: run A04a_run_initial_charge_discard_si_ocp_study.py.
5. Optional: run A04b_evaluate_initial_charge_discard_si_ocp_study.py.

Main scripts

A01_cell_lifetime_diagnostics.ipynb
Purpose:
    Runs seven-parameter lifetime eSOH diagnostics for representative cells.

Input:
    Repo-local lifetime data under data/cell_lifetime_data.

Main output:
    Results are written under batch_results/A01_cell_lifetime_diagnostics/cellXXX
    and include:
        - cellXXX_voltage_fit_summary.csv
        - cellXXX_parameter_trends_1x3.png
        - cellXXX_si_ocp_lifetime_gradient.png

A02_crates_diagnostics.ipynb
Purpose:
    Runs eSOH diagnostics for BOL or EOL C-rate datasets. The notebook defaults
    to BOL and includes a commented EOL block that can be enabled by the user.

Input:
    Repo-local C-rate data under data/bol_eol_crate_data.

Main output:
    Results are written under batch_results/A02_crate_diagnostics/<run_name>
    and include:
        - structured_batch_esoh_summary.csv
        - crate_parameter_trends.png

A03_append_transitionSoC_to_all_csv.ipynb
Purpose:
    Appends silicon-dominant transition SoC to diagnostic summary CSV files.

Input:
    Existing eSOH summary CSV files under batch_results. The notebook
    automatically scans both supported formats:
        - *_voltage_fit_summary.csv
        - structured_batch_esoh_summary.csv

Main output:
    Transition SoC columns are appended to the same CSV files. Transition plots
    are saved under transition_soc_plots in each result folder.

A04a_run_initial_charge_discard_si_ocp_study.py
Purpose:
    Sweeps discarded initial charge data from 0% to 10% and compares two silicon
    OCP treatments: deformation enabled and deformation disabled. This script can
    run BOL or EOL datasets with or without kinetic compensation.

Configuration:
    Set DATASET to "BOL" or "EOL".
    Set KINETIC_COMPENSATION to True or False.

Main output:
    Aggregate sweep outputs are written under:
        batch_results/A04_initial_charge_discard_<dataset>_<kinetic-setting>

A04b_evaluate_initial_charge_discard_si_ocp_study.py
Purpose:
    Reads the aggregate A04a output and generates comparison tables and figures
    for MAE versus discarded initial charge data.

Configuration:
    Use the same DATASET and KINETIC_COMPENSATION settings as the A04a run being
    evaluated.

File: code/diagnostic_algorithm_lifetime_crate/batch_results/A02_crate_diagnostics/EOL_crate_diagnostics/structured_batch_esoh_summary.csv
segment_global_id,file,segment_id,crate_label,I_mean_A,R_used_ohm,Ah_throughput,Cn_Si,Cn_Gr,x100,Cp,y100,Cn,LLI,x0,y0,alpha,R,Un0,Un100,x0_si,x0_gr,x100_si,x100_gr,lli_theta,si_scale_a,si_shift_b,success,cost,nfev,message,Qcc_max_meas,rmse_v_global,rmse_v_weighted,rmse_dvdq_global,rmse_dvdq_weighted,flag_bad_qmax,flag_peak_missing,flag_fit_suspect,feature_definition,dvdq_sg_window_used,dvdq_sg_poly_used,transition_soc,transition_reason,transition_n_candidates,transition_n_valid
0,GMFEB23S_CELL020_Cby100Cby20Cby10Cby5Cby3_20251222_R0_36_2_1_2818579680.xlsx,0,C/100,0.0250000965710072,0.0,1.7221404562516869,0.4443812457625542,1.3178496284586605,0.9806026383938562,2.716279317035563,0.0235142011768507,1.7622308742212147,1.7919193830337277,0.0033524486235999,0.6575213319792754,0.252169708443532,,0.7521236678136716,0.0523129998166427,0.0005889872857378,0.0042842927167474,0.9867940994615596,0.978514866676248,1.7919193830337277,0.6181767171347858,0.0799999999999999,True,0.2377297063155596,18,DE -> LSQ polish | `ftol` termination condition is satisfied.,1.7221404562516869,0.0052809493260417,0.0052809493260417,0.1215553942953669,0.1215553942953669,False,False,False,"dV/dQ valleys | R1=first_valley, R2=last_valley",31,3,0.38361874579777056,success,2,1
1,GMFEB23S_CELL020_Cby100Cby20Cby10Cby5Cby3_20251222_R0_36_2_1_2818579680.xlsx,1,C/20,0.1248099144319505,0.0,1.6800715125000938,0.4638496524624571,1.2433626742533153,0.987777133443198,2.751554054760207,0.0257056105091031,1.7072123267157724,1.7570756750886076,0.0036748714052302,0.6362956549218446,0.2717000370743467,,0.729753575328635,0.0477266192362049,0.0005225893112387,0.0048508637235131,0.9906229232641716,0.9867154813228846,1.7570756750886076,0.4985859135430017,0.0799999999765612,True,0.2756022919613572,16,DE -> LSQ polish | `ftol` termination condition is satisfied.,1.6800715125000938,0.0055477964212101,0.0055477964212101,0.1278838964279424,0.1278838964279424,False,False,False,"dV/dQ valleys | R1=first_valley, R2=last_valley",31,3,0.3843480031004767,success,2,1
2,GMFEB23S_CELL020_Cby100Cby20Cby10Cby5Cby3_20251222_R0_36_2_1_2818579680.xlsx,2,C/10,0.2498669844907602,0.18,1.6515754125000566,0.5017204818938472,1.1687617692522594,0.9915702708093388,2.647176998802703,0.0587821479714513,1.6704822511461066,1.8120072882013816,0.0028884626866113,0.6826827837230657,0.3003446948027254,,0.7672986088221421,0.0448386783342321,0.0004780281318433,0.0039232025439609,0.9934282832660232,0.9907726720773672,1.8120072882013816,0.5362698960440342,0.0799999999999999,True,0.4984978098152974,20,DE -> LSQ polish | `ftol` termination condition is satisfied.,1.6515754125000566,0.0073309377999579,0.0073309377999579,0.162672592177754,0.162672592177754,False,False,False,"dV/dQ valleys | R1=first_valley, R2=last_valley",31,3,0.4018613199455298,success,3,1
3,GMFEB23S_CELL020_Cby100Cby20Cby10Cby5Cby3_20251222_R0_36_2_1_2818579680.xlsx,3,C/5,0.499867676426484,0.096,1.593877230555575,0.4707751243832303,1.1389303619240596,0.9933557175379985,2.7294591285308445,0.0625843384293406,1.60970548630729,1.7698315422046582,0.0031887310217415,0.6465378455161068,0.2924604086820886,,0.750473072997652,0.0435428623919237,0.0004371384573099,0.004326097602771,0.9944256903296512,0.9929134459198936,1.7698315422046582,0.4318819947598218,0.0799999999999999,True,0.4739754793761572,15,DE -> LSQ polish | `ftol` termination condition is satisfied.,1.593877230555575,0.0067516701159069,0.0067516701159069,0.1915832495228515,0.1915832495228515,False,False,False,"dV/dQ valleys | R1=first_valley, R2=last_valley",31,3,0.3825021026248877,success,2,1
4,GMFEB23S_CELL020_Cby100Cby20Cby10Cby5Cby3_20251222_R0_36_2_1_2818579680.xlsx,4,C/3,0.8332740989870898,0.0876,1.5214809222222188,0.4637829663154007,1.0742812749063324,0.9922281003332136,2.783839810052499,0.0821748138033467,1.5380642412217331,1.754872078307294,0.0030100420460913,0.6287152134082816,0.3015367979343978,,0.7579447008438507,0.0442565408702239,0.0003999374161133,0.0041368624570589,0.9935911783190204,0.991639639595469,1.754872078307294,0.390526345562086,0.0788526976456342,True,0.4471349601042573,17,DE -> LSQ polish | `ftol` termination condition is satisfied.,1.5214809222222188,0.0061904656263115,0.0061904656263115,0.207189576419201,0.207189576419201,False,False,False,"dV/dQ valleys | R1=first_valley, R2=last_valley",31,3,0.37291267997925204,success,2,1
