Repository: xavilillywirthe-netizen/managing-si-burnout-joule

# Managing Silicon Burn-Out

This repository contains the code and data used for the manuscript:

**Managing silicon burn-out via onboard material diagnostics for durable high-energy density batteries**

The workflows implement material-specific diagnostics for NMC622/SiO-graphite pouch cells, estimate silicon and graphite contributions to electrode capacity, infer the silicon-dominant transition state of charge (SoC), and reproduce the main analysis and figure-generation pipelines used in the manuscript.

## Repository Layout

```text
.
├── code/
│   ├── msmr_si_ocp_identification/
│   ├── pathway_dependent_evolution/
│   ├── diagnostic_algorithm_lifetime_crate/
│   ├── error_bound_analysis/
│   └── plotting/
└── data/
    ├── cell_ocp/
    ├── cell_lifetime_data/
    └── bol_eol_crate_data/
```

- `code/msmr_si_ocp_identification`: identifies the effective silicon OCP used by the multi-species multi-reaction (MSMR) model.
- `code/pathway_dependent_evolution`: computes material-resolved incremental-capacity contributions and silicon current share for BOL/EOL pathway examples.
- `code/diagnostic_algorithm_lifetime_crate`: runs lifetime and C-rate eSOH diagnostics, appends transition SoC, and evaluates rate-dependent robustness.
- `code/error_bound_analysis`: evaluates sampling-frequency and SoC-window requirements using Cramer-Rao-bound analysis.
- `code/plotting`: contains figure-specific plotting scripts and lightweight figure READMEs.
- `data`: contains OCP references, lifetime cell data, the test matrix, and BOL/EOL C-rate files. See [data/README.md](data/README.md).

## Data

The dataset is expected to be placed at the repository root as `data/`. The included `cell_lifetime_data/test_matrix.xlsx` lists all 60 lifetime cells and their cycling or calendar-aging conditions. The lifetime data are split into `type1` and `type2` folders because the processed Voltaiq export schema changed across the dataset; the diagnostic loader selects the correct schema from the cell ID.

The lifetime-aging trends represented by this dataset were previously discussed in:

Wan, Zhiwen, et al.

Minimal reproducible code package for the diagnostic eSOH analyses

Overview
This folder contains the diagnostic workflows used to estimate material-specific
eSOH parameters, append silicon-dominant transition SoC, and evaluate C-rate
robustness for the included datasets.

Recommended order
1. Run A01_cell_lifetime_diagnostics.ipynb.
2. Run A02_crates_diagnostics.ipynb.
3. Run A03_append_transitionSoC_to_all_csv.ipynb.
4. Optional: run A04a_run_initial_charge_discard_si_ocp_study.py.
5. Optional: run A04b_evaluate_initial_charge_discard_si_ocp_study.py.

Main scripts

A01_cell_lifetime_diagnostics.ipynb
Purpose:
    Runs seven-parameter lifetime eSOH diagnostics for representative cells.

Input:
    Repo-local lifetime data under data/cell_lifetime_data.

Main output:
    Results are written under batch_results/A01_cell_lifetime_diagnostics/cellXXX
    and include:
        - cellXXX_voltage_fit_summary.csv
        - cellXXX_parameter_trends_1x3.png
        - cellXXX_si_ocp_lifetime_gradient.png

A02_crates_diagnostics.ipynb
Purpose:
    Runs eSOH diagnostics for BOL or EOL C-rate datasets. The notebook defaults
    to BOL and includes a commented EOL block that can be enabled by the user.

Input:
    Repo-local C-rate data under data/bol_eol_crate_data.

Main output:
    Results are written under batch_results/A02_crate_diagnostics/<run_name>
    and include:
        - structured_batch_esoh_summary.csv
        - crate_parameter_trends.png

A03_append_transitionSoC_to_all_csv.ipynb
Purpose:
    Appends silicon-dominant transition SoC to diagnostic summary CSV files.

Input:
    Existing eSOH summary CSV files under batch_results. The notebook
    automatically scans both supported formats:
        - *_voltage_fit_summary.csv
        - structured_batch_esoh_summary.csv

Main output:
    Transition SoC columns are appended to the same CSV files. Transition plots
    are saved under transition_soc_plots in each result folder.

A04a_run_initial_charge_discard_si_ocp_study.py
Purpose:
    Sweeps discarded initial charge data from 0% to 10% and compares two silicon
    OCP treatments: deformation enabled and deformation disabled. This script can
    run BOL or EOL datasets with or without kinetic compensation.

Configuration:
    Set DATASET to "BOL" or "EOL".
    Set KINETIC_COMPENSATION to True or False.

Main output:
    Aggregate sweep outputs are written under:
        batch_results/A04_initial_charge_discard_<dataset>_<kinetic-setting>

A04b_evaluate_initial_charge_discard_si_ocp_study.py
Purpose:
    Reads the aggregate A04a output and generates comparison tables and figures
    for MAE versus discarded initial charge data.

Configuration:
    Use the same DATASET and KINETIC_COMPENSATION settings as the A04a run being
    evaluated.

File: code/diagnostic_algorithm_lifetime_crate/batch_results/A04_initial_charge_discard_bol_with_kinetic_compensation/analysis_outputs_2case_compare/step0_filtered_two_cases.csv (part 1 of 3)
segment_global_id,file,segment_id,crate_label,I_mean_A,R_used_ohm,Ah_throughput,Cn_Si,Cn_Gr,x100,Cp,y100,Cn,LLI,x0,y0,alpha,R,Un0,Un100,x0_si,x0_gr,x100_si,x100_gr,lli_theta,si_scale_a,si_shift_b,success,cost,nfev,message,Qcc_max_meas,rmse_v_global,rmse_v_weighted,rmse_dvdq_global,rmse_dvdq_weighted,flag_bad_qmax,flag_peak_missing,flag_fit_suspect,feature_definition,dvdq_sg_window_used,dvdq_sg_poly_used,crate_c,transition_soc,transition_reason,transition_n_candidates,transition_n_valid,case_name,q_fit_min,dataset,kinetic_compensation,mean_absolute_error_6metrics_vs_C100_standard
0,GMFEB23S_CELL076_C10C5C3Expansion_1_P25C_15P0PSI_20260206_R0_36_1_2_2818579691.xlsx,0,C/10,0.2499477913054036,0.02,2.3852601047223616,1.105621378821284,1.3552050184116502,0.9698660361110442,2.743577275409989,0.0257544351870192,2.4608263972329345,2.4573312265618537,0.0005737254448155,0.8951522560907217,0.4492886536264789,,0.944595023595882,0.0584312198821291,0.0001824106429953,0.0008929730899053,0.980959201531761,0.9608162157703038,2.4573312265618537,0.7731552389018922,0.0721442172588314,True,0.2181471122215954,36,DE -> LSQ polish | `ftol` termination condition is satisfied.,2.3852601047223616,0.0058018907484727,0.0058018907484727,0.0726946938651316,0.0726946938651316,False,False,False,"dV/dQ valleys | R1=first_valley, R2=last_valley",31,3,0.1,0.5314830017709474,success,2,1,deformation_enabled,0.0,BOL,True,4.007682051068952
0,GMFEB23S_CELL076_C10C5C3Expansion_1_P25C_15P0PSI_20260206_R0_36_1_2_2818579691.xlsx,0,C/10,0.2499477913054036,0.02,2.3852601047223616,1.2896912082733307,1.1803420938196405,0.9730863528396472,2.777272007613498,0.0267014371593707,2.470033302092971,2.4777128513118907,0.0074070226455065,0.885551451916121,0.5221351498299707,,0.673161377226901,0.0569114897138614,0.007822790404729,0.0069527373780739,0.9791518721961278,0.9664589123470776,2.4777128513118907,0.9273340994572706,0.0312092690378969,True,0.1427719470619397,22,DE -> LSQ polish | Both `ftol` and `xtol` termination conditions are satisfied.,2.3852601047223616,0.0083334280846279,0.0035188943942323,0.5297918025554921,0.1335260412032031,False,False,False,"dV/dQ valleys | R1=first_valley, R2=last_valley",31,3,0.1,0.547896400041095,success,3,2,deformation_enabled,0.01,BOL,True,3.3660511499924497
0,GMFEB23S_CELL076_C10C5C3Expansion_1_P25C_15P0PSI_20260206_R0_36_1_2_2818579691.xlsx,0,C/10,0.2499477913054036,0.02,2.3852601047223616,1.3269867297262303,1.1768330741523911,0.9634811964980744,2.7543036271327255,0.0251609320083297,2.5038198038786215,2.48168414674913,0.010832726737032,0.8911729726653925,0.5299849165146068,,0.6421131968358608,0.0609479171750564,0.0129481841753764,0.008447355345252,0.9742817071181578,0.9513034631192852,2.48168414674913,0.9629741238945811,0.0199966448273562,True,0.0618555672464462,17,DE -> LSQ polish | `ftol` termination condition is satisfied.,2.3852601047223616,0.0101246029989321,0.0030729262646305,0.5676075466043458,0.0441809990455437,False,False,False,"dV/dQ valleys | R1=first_valley, R2=last_valley",31,3,0.1,0.54457573993942,success,3,2,deformation_enabled,0.02,BOL,True,3.6341169500681616
0,GMFEB23S_CELL076_C10C5C3Expansion_1_P25C_15P0PSI_20260206_R0_36_1_2_2818579691.xlsx,0,C/10,0.2499477913054036,0.02,2.3852601047223616,1.3417648295562925,1.188717110599459,0.9564025375691172,2.7432347231434595,0.0244788102130111,2.5304819401557515,2.487310470995354,0.0137915404815234,0.893985194263554,0.5302408241940295,,0.6190471465301848,0.062796305987823,0.0174959282601536,0.0096102115580273,0.970033687852064,0.9410163722039772,2.487310470995354,0.9861733678540098,0.0140297719133779,True,0.0537109573440148,19,DE -> LSQ polish | `ftol` termination condition is satisfied.,2.3852601047223616,0.0120345315523,0.0028096344510901,0.5850168283310913,0.0476809504024536,False,False,False,"dV/dQ valleys | R1=first_valley, R2=last_valley",31,3,0.1,0.5401249789433554,success,3,2,deformation_enabled,0.03,BOL,True,3.761542360433559
0,GMFEB23S_CELL076_C10C5C3Expansion_1_P25C_15P0PSI_20260206_R0_36_1_2_2818579691.xlsx,0,C/10,0.2499477913054036,0.02,2.3852601047223616,1.3514256063559793,1.193432137946941,0.9530407985109662,2.7383922797433695,0.0241666347519518,2.54485774430292,2.491530982759394,0.0157545749245374,0.8952106127702867,0.5310417092591388,,0.6039848444512457,0.0634971483896755,0.0204786957985585,0.0104050475289908,0.9676437389114028,0.936504929290258,2.491530982759394,0.9970312332415588,0.0113657275002547,True,0.0478472774916702,24,DE -> LSQ polish | `ftol` termination condition is satisfied.,2.3852601047223616,0.0135171316087948,0.0026974905601551,0.5962824895138817,0.042429364722596,False,False,False,"dV/dQ valleys | R1=first_valley, R2=last_valley",31,3,0.1,0.5374415985897636,success,3,2,deformation_enabled,0.04,BOL,True,3.970409205249195
0,GMFEB23S_CELL076_C10C5C3Expansion_1_P25C_15P0PSI_20260206_R0_36_1_2_2818579691.xlsx,0,C/10,0.2499477913054036,0.02,2.3852601047223616,1.362638875935509,1.2020880253025377,0.94921859931013,2.7339356183547134,0.0238913480244044,2.5647269012380467,2.4998038841406163,0.0191936116317352,0.8963552380694139,0.53129979464002,,0.5788570059995454,0.0642533034354274,0.0257038601099963,0.0118138545076711,0.9647286645786566,0.9316374297792196,2.4998038841406163,1.0129934566628904,0.0082850230672152,True,0.0445387007821267,23,DE -> LSQ polish | `ftol` termination condition is satisfied.,2.3852601047223616,0.0162661411631843,0.0025498831175408,0.6210179588586635,0.0467583985220859,False,False,False,"dV/dQ valleys | R1=first_valley, R2=last_valley",31,3,0.1,0.5364574525905575,success,3,2,deformation_enabled,0.05,BOL,True,4.1875594245052
0,GMFEB23S_CELL076_C10C5C3Expansion_1_P25C_15P0PSI_20260206_R0_36_1_2_2818579691.xlsx,0,C/10,0.2499477913054036,0.02,2.3852601047223616,1.4053378453934555,1.2451231565312504,0.9345139659304512,2.724360953661232,0.0230082540745192,2.650461001924706,2.5395756114651915,0.0345723697363405,0.8985383858350859,0.5302239287327489,,0.4793475326391335,0.0667538510247703,0.0485690044862679,0.0187747352460945,0.9549533110512576,0.9114475736397056,2.5395756114651915,1.0686039816821182,3.9217206331171245e-17,True,0.0340432042057472,13,DE -> LSQ polish | `ftol` termination condition is satisfied.,2.3852601047223616,0.0270450766610886,0.0021045229682983,0.8014765218469315,0.0504281292056391,False,False,False,"dV/dQ valleys | R1=first_valley, R2=last_valley",31,3,0.1,0.535745791345365,success,3,2,deformation_enabled,0.06,BOL,True,5.048547128995267
0,GMFEB23S_CELL076_C10C5C3Expansion_1_P25C_15P0PSI_20260206_R0_36_1_2_2818579691.xlsx,0,C/10,0.2499477913054036,0.02,2.3852601047223616,1.4505418229934086,1.2309143509099176,0.937518235217658,2.7282087674636055,0.0230648558560088,2.6814561739033262,2.5768398019379872,0.047979137791277,0.8973601565561525,0.5409530228800616,,0.4279201565012802,0.0665425552165744,0.0687770094866285,0.0234703791590803,0.9577739490124244,0.9136496580591964,2.5768398019379872,1.0904056498534935,7.935728167649915e-23,True,0.024462308740778,10,DE -> LSQ polish | `ftol` termination condition is satisfied.,2.3852601047223616,0.0337406952184374,0.0018982093069531,0.8503914174407478,0.0359265080133162,False,False,True,"dV/dQ valleys | R1=first_valley, R2=last_valley",31,3,0.1,0.5462941944724867,success,3,2,deformation_enabled,0.07,BOL,True,6.10977644371005
0,GMFEB23S_CELL076_C10C5C3Expansion_1_P25C_15P0PSI_20260206_R0_36_1_2_2818579691.xlsx,0,C/10,0.2499477913054036,0.02,2.3852601047223616,1.4696100035064397,1.2202688841743643,0.9396821762078554,2.7300675278084405,0.0231539347011305,2.6898788876808037,2.5908430521800168,0.0529284581700453,0.8968539734093771,0.5463480196959827,,0.4119922555665229,0.0662799645829437,0.0759799878149689,0.0251667418781265,0.9590661089228064,0.9163403106848732,2.5908430521800168,1.097637350373118,3.2660873807073845e-14,True,0.0215129203203365,9,DE -> LSQ polish | `ftol` termination condition is satisfied.,2.3852601047223616,0.0357253189698933,0.001886565418812,0.8748284462604601,0.0252064836770996,False,False,True,"dV/dQ valleys | R1=first_valley, R2=last_valley",31,3,0.1,0.5518138237295372,success,3,2,deformation_enabled,0.08,BOL,True,6.578404555343691
0,GMFEB23S_CELL076_C10C5C3Expansion_1_P25C_15P0PSI_20260206_R0_36_1_2_2818579691.xlsx,0,C/10,0.2499477913054036,0.02,2.3852601047223616,1.4592983980248468,1.2291861250988745,0.93814800874527,2.7288081615461848,0.0230701806053246,2.688484523123721,2.58515049903515,0.0509343818090978,0.8971734386998169,0.5427959080565224,,0.4184424463138227,0.0665007113920704,0.0732305557253978,0.0244642075907524,0.9584229708904252,0.9140784136271818,2.58515049903515,1.0959397386571483,2.224191717255396e-23,True,0.020695180499217,10,DE -> LSQ polish | `ftol` termination condition is satisfied.,2.3852601047223616,0.034925399347168,0.0018761732547683,0.8643158390530072,0.0231018837583404,False,False,True,"dV/dQ valleys | R1=first_valley, R2=last_valley",31,3,0.1,0.5489175339912039,success,3,2,deformation_enabled,0.09,BOL,True,6.31482851148289
0,GMFEB23S_CELL076_C10C5C3Expansion_1_P25C_15P0PSI_20260206_R0_36_1_2_2818579691.xlsx,0,C/10,0.2499477913054036,0.02,2.3852601047223616,1.433412060944648,1.2488314134138672,0.9347282468718812,2.726048596017905,0.0229065913828086,2.682243474358515,2.56961322174934,0.0454502497307678,0.8978946998877883,0.5344078845368289,,0.436830575316307,0.0669516158294696,0.06537209356798,0.0225839037005594,0.956863757730794,0.9093258301705892,2.56961322174934,1.0903035225674111,3.5341034568832673e-32,True,0.0196280709728902,16,DE -> LSQ polish | `ftol` termination condition is satisfied.,2.3852601047223616,0.0325075317022696,0.0018288577434091,0.8407112661326345,0.0235848447587414,False,False,True,"dV/dQ valleys | R1=first_valley, R2=last_valley",31,3,0.1,0.5438503257838899,success,3,2,deformation_enabled,0.1,BOL,True,5.65350287044832
0,GMFEB23S_CELL076_C10C5C3Expansion_1_P25C_15P0PSI_20260206_R0_36_1_2_2818579691.xlsx,0,C/10,0.2499477913054036,0.02,2.3852601047223616,1.3469719211869005,1.0499110801512002,0.9968165104644252,2.7999999999999994,0.0326913882705366,2.3968830013381006,2.4807884365428463,0.0016656819130317,0.8845699970999517,0.5619681563242471,,0.8287022079533418,0.040229108154032,0.0008124845636982,0.0027602821077622,0.9967816145210516,0.9968612798327804,2.4807884365428463,1.0,0.0,True,1.167710802009554,8,DE -> LSQ polish | `ftol` termination condition is satisfied.,2.3852601047223616,0.0115953448718861,0.0115953448718861,0.3120121030519495,0.3120121030519495,False,False,False,"dV/dQ valleys | R1=first_valley, R2=last_valley",31,3,0.1,0.5109632173724485,success,3,2,deformation_disabled,0.0,BOL,True,7.098194359408255
0,GMFEB23S_CELL076_C10C5C3Expansion_1_P25C_15P0PSI_20260206_R0_36_1_2_2818579691.xlsx,0,C/10,0.2499477913054036,0.02,2.3852601047223616,1.3826856078617618,1.118712505989803,0.9645612157741345,2.7108252669400783,0.0247454539469395,2.501398113851565,2.479832207633058,0.0109904540813379,0.9046472808230008,0.5527651117209611,,0.6486176946740451,0.0583090914953233,0.0133081707847177,0.0081258454247745,0.9671632134887173,0.9613452467272348,2.479832207633058,1.0,0.0,True,0.1844226911320627,8,DE -> LSQ polish | `ftol` termination condition is satisfied.,2.3852601047223616,0.0094048761406519,0.0040561487366721,0.5670542874693123,0.1496941383765294,False,False,False,"dV/dQ valleys | R1=first_valley, R2=last_valley",31,3,0.1,0.5189726625553777,success,3,2,deformation_disabled,0.01,BOL,True,5.519028527863061
0,GMFEB23S_CELL076_C10C5C3Expansion_1_P25C_15P0PSI_20260206_R0_36_1_2_2818579691.xlsx,0,C/10,0.2499477913054036,0.02,2.3852601047223616,1.390455281064106,1.13855180557303,0.956283988080968,2.698660356645161,0.0234138811968343,2.5290070866371357,2.481635095675487,0.0131232838956416,0.9072820933817858,0.5498028409691087,,0.6262828543581297,0.0611003245888099,0.0163042705959046,0.0092385069933299,0.9607463891555073,0.9508342851250308,2.481635095675487,1.0,0.0,True,0.082513051108191,8,DE -> LSQ polish | `ftol` termination condition is satisfied.,2.3852601047223616,0.010932444491038,0.0035561645597485,0.585174548731685,0.0503254166561972,False,False,False,"dV/dQ valleys | R1=first_valley, R2=last_valley",31,3,0.1,0.5222211799701182,success,3,2,deformation_disabled,0.02,BOL,True,5.409457130485284
0,GMFEB23S_CELL076_C10C5C3Expansion_1_P25C_15P0PSI_20260206_R0_36_1_2_2818579691.xlsx,0,C/10,0.2499477913054036,0.02,2.3852601047223616,1.3939859035411513,1.146098257702867,0.9539151376968624,2.689881063539847,0.022782513058455,2.5400841612440184,2.4843069828904945,0.0148674710423176,0.9095355137964846,0.548795163880885,,0.6094669780000641,0.0617712514437083,0.0187809465845462,0.01010755652098,0.9591162360563008,0.9475891026058396,2.4843069828904945,1.0,0.0,True,0.0721656749241517,10,DE -> LSQ polish | `ftol` termination condition is satisfied.,2.3852601047223616,0.0123972400461197,0.0033343539842634,0.5966319051894078,0.0481540148925872,False,False,False,"dV/dQ valleys | R1=first_valley, R2=last_valley",31,3,0.1,0.5219252493692564,success,3,2,deformation_disabled,0.03,BOL,True,5.509469470251063
0,GMFEB23S_CELL076_C10C5C3Expansion_1_P25C_15P0PSI_20260206_R0_36_1_2_2818579691.xlsx,0,C/10,0.2499477913054036,0.02,2.3852601047223616,1.3981295790820574,1.1461765814345783,0.9533598591446604,2.686603933583449,0.022547478879467,2.5443061605166357,2.486215508260997,0.0158704399318321,0.9103821443862844,0.5495131052931772,,0.6003792781954822,0.0619070892394798,0.0201905302869628,0.0106007055753199,0.9587823870111724,0.94674534901911,2.486215508260997,1.0,0.0,True,0.0665836443501644,6,DE -> LSQ polish | `ftol` termination condition is satisfied.,2.3852601047223616,0.0132933281964182,0.0032900638579387,0.6031068983785342,0.0387319683528246,False,False,False,"dV/dQ valleys | R1=first_valley, R2=last_valley",31,3,0.1,0.5222223101579722,success,3,2,deformation_disabled,0.04,BOL,True,5.6207344906244865
0,GMFEB23S_CELL076_C10C5C3Expansion_1_P25C_15P0PSI_20260206_R0_36_1_2_2818579691.xlsx,0,C/10,0.2499477913054036,0.02,2.3852601047223616,1.3995829619744606,1.1465118340693463,0.9532547510224404,2.6845357251180104,0.0224318778732351,2.546094796043807,2.4872961384144547,0.0164239195747484,0.9109505451439072,0.5496978997597307,,0.5954454757907198,0.0619323012665728,0.0209748622476771,0.0108684410906351,0.95872031205469,0.9465827692154865,2.4872961384144547,1.0,0.0,True,0.0655701946517632,12,DE -> LSQ polish | `ftol` termination condition is satisfied.,2.3852601047223616,0.0137967331587144,0.0032950114127653,0.6066281360336218,0.0370187946327319,False,False,False,"dV/dQ valleys | R1=first_valley, R2=last_valley",31,3,0.1,0.5241069030897687,success,3,2,deformation_disabled,0.05,BOL,True,5.636591685510784
0,GMFEB23S_CELL076_C10C5C3Expansion_1_P25C_15P0PSI_20260206_R0_36_1_2_2818579691.xlsx,0,C/10,0.2499477913054036,0.02,2.3852601047223616,1.4007300072369977,1.1469314917280071,0.9532096299563804,2.682385968206389,0.0223172972927816,2.547661498965005,2.488319079788997,0.0169549094248729,0.9115480541615614,0.5498100936117487,,0.5907901032296716,0.061943221065711,0.0217263364872296,0.0111276380387537,0.95869342623334,0.946512352870424,2.488319079788997,1.0,0.0,True,0.0647711425165886,11,DE -> LSQ polish | `ftol` termination condition is satisfied.,2.3852601047223616,0.0142823646782389,0.0033057744682877,0.6100547702177853,0.0352089967795854,False,False,False,"dV/dQ valleys | R1=first_valley, R2=last_valley",31,3,0.1,0.523949034832605,success,3,2,deformation_disabled,0.06,BOL,True,5.679879915157039
0,GMFEB23S_CELL076_C10C5C3Expansion_1_P25C_15P0PSI_20260206_R0_36_1_2_2818579691.xlsx,0,C/10,0.2499477913054036,0.02,2.3852601047223616,1.396071134135995,1.150661238306891,0.9527748413678114,2.682265035903667,0.0223035497063062,2.546732372442886,2.4862865637143052,0.0161785462359582,0.9115743983339688,0.5481813280587667,,0.5974981054114422,0.062040552783686,0.0206470155039967,0.0107570540094004,0.958453784171424,0.9458847091059488,2.4862865637143052,1.0,0.0,True,0.0629557907087268,7,DE -> LSQ polish | `ftol` termination condition is satisfied.,2.3852601047223616,0.0135509520768268,0.0032952084676961,0.6049928414200986,0.0322792793784558,False,False,False,"dV/dQ valleys | R1=first_valley, R2=last_valley",31,3,0.1,0.523414539656992,success,3,2,deformation_disabled,0.07,BOL,True,5.557767837388874
0,GMFEB23S_CELL076_C10C5C3Expansion_1_P25C_15P0PSI_20260206_R0_36_1_2_2818579691.xlsx,0,C/10,0.2499477913054036,0.02,2.3852601047223616,1.3801615239252685,1.162881728672928,0.951100203008935,2.6845466537548535,0.0223789170718062,2.5430432525981965,2.478766200746422,0.0131452145181296,0.9108939672334854,0.5427204285712303,,0.6255677654754659,0.0624148093147931,0.016405934782353,0.0092752417272593,0.9575273815296584,0.9434721319136704,2.478766200746422,1.0,0.0,True,0.0589482600659645,8,DE -> LSQ polish | `ftol` termination condition is satisfied.,2.3852601047223616,0.0108812623298696,0.0031889141124432,0.5854795146702362,0.033799800203701,False,False,False,"dV/dQ valleys | R1=first_valley, R2=last_valley",31,3,0.1,0.5198929117322004,success,3,2,deformation_disabled,0.08,BOL,True,5.151848355696902
0,GMFEB23S_CELL076_C10C5C3Expansion_1_P25C_15P0PSI_20260206_R0_36_1_2_2818579691.xlsx,0,C/10,0.2499477913054036,0.02,2.3852601047223616,1.3541880749752324,1.1843033814796935,0.9481257389996554,2.686940232379586,0.0224359236126635,2.538491456454926,2.4670930739010988,0.008488893401032,0.9101594672844732,0.5334617422216554,,0.6772689365249005,0.0630681723188123,0.0099901021776183,0.006772340822451,0.9558737304700792,0.9392663218787244,2.4670930739010988,1.0,0.0,True,0.0520072262942377,16,DE -> LSQ polish | `ftol` termination condition is satisfied.,2.3852601047223616,0.0084750474971107,0.0029788525111408,0.5403713951585081,0.0360838056069744,False,False,False,"dV/dQ valleys | R1=first_valley, R2=last_valley",31,3,0.1,0.515620129373619,success,3,2,deformation_disabled,0.09,BOL,True,4.467486936726771
0,GMFEB23S_CELL076_C10C5C3Expansion_1_P25C_15P0PSI_20260206_R0_36_1_2_2818579691.xlsx,0,C/10,0.2499477913054036,0.02,2.3852601047223616,1.3235892813259678,1.2109296976714576,0.9441197790640268,2.6897535837437303,0.0224730206925333,2.5345189789974256,2.4533363864299207,0.0030101939758557,0.9092680487346338,0.522225042421871,,0.7824010196553314,0.063931097620257,0.0024466528053003,0.0036261645432367,0.9536421177418044,0.933711523794296,2.4533363864299207,1.0,0.0,True,0.0436785735229892,8,DE -> LSQ polish | `ftol` termination condition is satisfied.,2.3852601047223616,0.0118568560882618,0.0027216220421353,0.3929459812445822,0.035913557889839,False,False,False,"dV/dQ valleys | R1=first_valley, R2=last_valley",31,3,0.1,0.5093071229732411,success,3,2,deformation_disabled,0.1,BOL,True,3.673703272343863
4,GMFEB23S_CELL076_C100Expansion_1_P25C_15P0PSI_20260124_R0_36_1_2_2818579684.xlsx,0,C/100,0.0249907556966445,0.0,2.34403792206734,1.2340146703649035,1.2803556034105257,0.9329663875255856,2.72815891859656,0.0191251760501185,2.5143702737754294,2.39799947083684,0.0007099309028815,0.8783265613100277,0.4907847834646804,,0.9339846189611332,0.0679159693778578,0.0003444173440643,0.0010622151375083,0.9682228981526112,0.8989859439490236,2.39799947083684,0.9614576180845672,0.0313715339952733,True,0.0621553348924601,19,DE -> LSQ polish | `ftol` termination condition is satisfied.,2.34403792206734,0.0031855783748702,0.0031855783748702,0.0502078161843988,0.0502078161843988,False,False,False,"dV/dQ valleys | R1=first_valley, R2=last_valley",31,3,0.01,0.5541101294295357,success,2,1,deformation_enabled,0.0,BOL,True,0.0606797085359681
4,GMFEB23S_CELL076_C100Expansion_1_P25C_15P0PSI_20260124_R0_36_1_2_2818579684.xlsx,0,C/100,0.0249907556966445,0.0,2.34403792206734,1.24646772135682,1.264429701288439,0.9348594972753972,2.7246618036184396,0.0190882393022598,2.510897422645259,2.3993452987694335,0.0013136260156031,0.8793924131833563,0.4964231951951474,,0.8772374481736251,0.0676468102008773,0.0006612054486578,0.0019567785583012,0.9683270051005716,0.9018675046531984,2.3993452987694335,0.9731905670939548,0.0278110323519338,True,0.0543642374517698,29,DE -> LSQ polish | `ftol` termination condition is satisfied.,2.34403792206734,0.0034917223990644,0.002847651170367,0.189350156426112,0.0604810673767369,False,False,False,"dV/dQ valleys | R1=first_valley, R2=last_valley",31,3,0.01,0.5525578884324884,success,3,2,deformation_enabled,0.01,BOL,True,0.5157783934039143
4,GMFEB23S_CELL076_C100Expansion_1_P25C_15P0PSI_20260124_R0_36_1_2_2818579684.xlsx,0,C/100,0.0249907556966445,0.0,2.34403792206734,1.2781102377484002,1.3323287208521326,0.9034093820192276,2.7091956601394367,0.0179516363905336,2.6104389586005325,2.4069295417898577,0.0054615811926613,0.8831670789498567,0.4896150639866333,,0.7518125724944911,0.0705615811101332,0.0066805978072016,0.0042921718789952,0.9523094708606832,0.8564995818279741,2.4069295417898577,1.055156091407157,0.0056078860052986,True,0.0270910148720262,22,DE -> LSQ polish | `ftol` termination condition is satisfied.,2.34403792206734,0.0079615775681572,0.0020546910892088,0.5469459757496733,0.0400927912745317,False,False,False,"dV/dQ valleys | R1=first_valley, R2=last_valley",31,3,0.01,0.5365561003929923,success,3,2,deformation_enabled,0.02,BOL,True,2.440042293741433
4,GMFEB23S_CELL076_C100Expansion_1_P25C_15P0PSI_20260124_R0_36_1_2_2818579684.xlsx,0,C/100,0.0249907556966445,0.0,2.34403792206734,1.2795867525914806,1.3415477634078483,0.9004469258962536,2.7073826460089587,0.0178549758800292,2.621134515999329,2.4085327691346605,0.006163207239542,0.8836498148632675,0.4881804977123151,,0.7414683192446142,0.0707139790932728,0.0078501662470613,0.0045541624801491,0.9502956563339048,0.8529025378230028,2.4085327691346605,1.0628848416948593,0.0037747192895782,True,0.0248773935343091,14,DE -> LSQ polish | `ftol` termination condition is satisfied.,2.34403792206734,0.0086364641179018,0.0020000618279216,0.5696711258775242,0.0367662752146414,False,False,False,"dV/dQ valleys | R1=first_valley, R2=last_valley",31,3,0.01,0.5368952134439687,success,3,2,deformation_enabled,0.03,BOL,True,2.6674534804323717
4,GMFEB23S_CELL076_C100Expansion_1_P25C_15P0PSI_20260124_R0_36_1_2_2818579684.xlsx,0,C/100,0.0249907556966445,0.0,2.34403792206734,1.2856616095768194,1.3582981968493733,0.8943608663818197,2.704241719456009,0.0176498044039769,2.6439598064261927,2.4123835205635107,0.007797494136102,0.8844502480192287,0.486263674074014,,0.7200133968527161,0.0710166522387264,0.0106142610249428,0.0051313571563801,0.9457957465202416,0.8456765952370443,2.4123835205635107,1.078873859092201,1.853564491534156e-12,True,0.0218828062856877,18,DE -> LSQ polish | `ftol` termination condition is satisfied.,2.34403792206734,0.0102420578977108,0.0018931917436578,0.6088977588630501,0.0339607127844222,False,False,False,"dV/dQ valleys | R1=first_valley, R2=last_valley",31,3,0.01,0.5343773797928019,success,3,2,deformation_enabled,0.04,BOL,True,3.206759543144621
4,GMFEB23S_CELL076_C100Expansion_1_P25C_15P0PSI_20260124_R0_36_1_2_2818579684.xlsx,0,C/100,0.0249907556966445,0.0,2.34403792206734,1.2865333731848063,1.3590896000453343,0.8941478940429592,2.703923771504847,0.0176121735352437,2.6456229732301404,2.4132001846352167,0.0081418584945847,0.8845145421485366,0.4862874968212229,,0.715358133880857,0.0710289766579435,0.0111520967508308,0.005292324528782,0.9458617533217244,0.8451949933009363,2.4132001846352167,1.0795900519711377,2.272075545057132e-11,True,0.0208448251541875,14,DE -> LSQ polish | `ftol` termination condition is satisfied.,2.34403792206734,0.0106629095410142,0.0018924729595603,0.6153989000567316,0.0298467072306486,False,False,False,"dV/dQ valleys | R1=first_valley, R2=last_valley",31,3,0.01,0.5344989595327531,success,3,2,deformation_enabled,0.05,BOL,True,3.2454519648626934
4,GMFEB23S_CELL076_C100Expansion_1_P25C_15P0PSI_20260124_R0_36_1_2_2818579684.xlsx,0,C/100,0.0249907556966445,0.0,2.34403792206734,1.2873517667404082,1.3599431187304964,0.8940947673775939,2.703861988325525,0.0176005453704285,2.6472948854709046,2.414521950405903,0.0086482933440148,0.8845227226813274,0.4862895228656826,,0.7088038212404152,0.0710352628400603,0.0119540878376592,0.0055189562980312,0.946011667222234,0.8449493478530762,2.414521950405903,1.080813659300114,4.921256203645797e-18,True,0.0207165344769446,18,DE -> LSQ polish | `ftol` termination condition is satisfied.,2.34403792206734,0.0112853013870123,0.0018898716666159,0.6238924337173087,0.0306205792848777,False,False,False,"dV/dQ valleys | R1=first_valley, R2=last_valley",31,3,0.01,0.5345591292842653,success,3,2,deformation_enabled,0.06,BOL,True,3.2872592429154444
4,GMFEB23S_CELL076_C100Expansion_1_P25C_15P0PSI_20260124_R0_36_1_2_2818579684.xlsx,0,C/100,0.0249907556966445,0.0,2.34403792206734,1.2905900054183908,1.3626153036842652,0.8939882667978815,2.7036575187836425,0.0175622698785572,2.653205309102656,2.4194167787476895,0.0105142612147552,0.8845500099240889,0.4864267386284112,,0.68680110572215,0.0710543388655946,0.0149070096655357,0.0063537052371688,0.9465511537439638,0.8442039130647315,2.4194167787476895,1.0851810562659128,1.3103977683011043e-14,True,0.020180175778643,16,DE -> LSQ polish | `ftol` termination condition is satisfied.,2.34403792206734,0.0135964647273875,0.0018639257001859,0.6466051819835565,0.0315258422394581,False,False,False,"dV/dQ valleys | R1=first_valley, R2=last_valley",31,3,0.01,0.5367288959043153,success,3,2,deformation_enabled,0.07,BOL,True,3.4040636648578384
4,GMFEB23S_CELL076_C100Expansion_1_P25C_15P0PSI_20260124_R0_36_1_2_2818579684.xlsx,0,C/100,0.0249907556966445,0.0,2.34403792206734,1.2969706856998808,1.3650367379939168,0.8938705772230742,2.703824107286146,0.017519375466612,2.6620074236937974,2.4268594221205064,0.0133178405162934,0.8844536985058696,0.4872152775217307,,0.6581279072942459,0.0710816435314992,0.0192651467159622,0.0076670901847035,0.9472690587027212,0.8431369272917859,2.4268594221205064,1.0911417139051178,2.9289229898961087e-21,True,0.0193873518754388,12,DE -> LSQ polish | `ftol` termination condition is satisfied.,2.34403792206734,0.0170717161131416,0.0018479859354122,0.668266757233699,0.0299447266229761,False,False,False,"dV/dQ valleys | R1=first_valley, R2=last_valley",31,3,0.01,0.5372866747875763,success,3,2,deformation_enabled,0.08,BOL,True,3.621521290892789
4,GMFEB23S_CELL076_C100Expansion_1_P25C_15P0PSI_20260124_R0_36_1_2_2818579684.xlsx,0,C/100,0.0249907556966445,0.0,2.34403792206734,1.3005229063059611,1.3643461179132153,0.8942041349360275,2.7038711808166247,0.0175123100046304,2.6648690242191764,2.430287930850771,0.0145969569606828,0.8844315399952368,0.4880250753363095,,0.645971954287975,0.0710772974893974,0.0212484447757358,0.0082566213589498,0.9476004189090604,0.8433067577928235,2.430287930850771,1.093635873041629,5.030403996594104e-18,True,0.0191002471024239,9,DE -> LSQ polish | `ftol` termination condition is satisfied.,2.34403792206734,0.0186323429702244,0.0018551028558672,0.6770575066409443,0.0287471769302855,False,False,False,"dV/dQ valleys | R1=first_valley, R2=last_valley",31,3,0.01,0.5395260158508486,success,3,2,deformation_enabled,0.09,BOL,True,3.665695140323784
4,GMFEB23S_CELL076_C100Expansion_1_P25C_15P0PSI_20260124_R0_36_1_2_2818579684.xlsx,0,C/100,0.0249907556966445,0.0,2.34403792206734,1.2973138094520624,1.3664999569204912,0.8938006778863128,2.703542356532658,0.0174999373911214,2.6638137663725536,2.428230372120247,0.0138450474822654,0.884524608339355,0.4870137041219208,,0.6531898361812769,0.0710884029041488,0.0201036420609437,0.0079033267134051,0.9474463745617973,0.8428727909541941,2.428230372120247,1.0926469652076845,5.4602355865122e-13,True,0.0190236432888724,14,DE -> LSQ polish | `ftol` termination condition is satisfied.,2.34403792206734,0.0176941770291446,0.0018624949835058,0.6716274563938122,0.0287556865234626,False,False,False,"dV/dQ valleys | R1=first_valley, R2=last_valley",31,3,0.01,0.5372812858416697,success,3,2,deformation_enabled,0.1,BOL,True,3.6685155273967696
4,GMFEB23S_CELL076_C100Expansion_1_P25C_15P0PSI_20260124_R0_36_1_2_2818579684.xlsx,0,C/100,0.0249907556966445,0.0,2.34403792206734,1.3872729268777433,1.035764294048739,0.9679166239419064,2.6662723070119148,0.0196394027597004,2.4230372209264823,2.397662002269182,0.0005200433928612,0.8987836356660152,0.5725347158915289,,0.924259197142229,0.0571871512009521,7.822363626668294e-07,0.0012155268619562,0.9695839046897036,0.9656835160270906,2.397662002269182,1.0,0.0,True,0.1719774340460051,27,DE -> LSQ polish | `ftol` termination condition is satisfied.,2.34403792206734,0.0054107035743284,0.0054107035743284,0.0706350130674812,0.0706350130674812,False,False,False,"dV/dQ valleys | R1=first_valley, R2=last_valley",31,3,0.01,0.5373078251358172,success,3,2,deformation_disabled,0.0,BOL,True,6.580335385778955
4,GMFEB23S_CELL076_C100Expansion_1_P25C_15P0PSI_20260124_R0_36_1_2_2818579684.xlsx,0,C/100,0.0249907556966445,0.0,2.34403792206734,1.3602154739482593,1.1137061766199656,0.9501421489222328,2.6253592475947696,0.016411993041079,2.473921650568225,2.393664611037988,0.0026432976433543,0.9092566291474852,0.5498215651396385,,0.792927725414296,0.0626614390247028,0.0020080739411623,0.0034191226565212,0.9569032517537212,0.9418845340455182,2.393664611037988,1.0,0.0,True,0.1275683653648576,8,DE -> LSQ polish | `ftol` termination condition is satisfied.,2.34403792206734,0.006515684984544,0.0042922840436288,0.3931938923437569,0.0980732997105458,False,False,False,"dV/dQ valleys | R1=first_valley, R2=last_valley",31,3,0.01,0.5295916178589123,success,3,2,deformation_disabled,0.01,BOL,True,5.269348553551332
4,GMFEB23S_CELL076_C100Expansion_1_P25C_15P0PSI_20260124_R0_36_1_2_2818579684.xlsx,0,C/100,0.0249907556966445,0.0,2.34403792206734,1.3624010377768416,1.1325819151217458,0.9430392795161175,2.618172443070814,0.0155110524932473,2.4949829528985874,2.3934775365073246,0.0035387032319729,0.9108065202425196,0.5460562510834192,,0.7663760058835501,0.064288866294945,0.0032039788961679,0.0039413485297488,0.9527080448705384,0.931408565854698,2.3934775365073246,1.0,0.0,True,0.0975592827695643,9,DE -> LSQ polish | `ftol` termination condition is satisfied.,2.34403792206734,0.0076462059709828,0.0042151953068379,0.4626608217626342,0.038822181338845,False,False,False,"dV/dQ valleys | R1=first_valley, R2=last_valley",31,3,0.01,0.530251448965513,success,3,2,deformation_disabled,0.02,BOL,True,4.9477592732012114
4,GMFEB23S_CELL076_C100Expansion_1_P25C_15P0PSI_20260124_R0_36_1_2_2818579684.xlsx,0,C/100,0.0249907556966445,0.0,2.34403792206734,1.3612631094723933,1.1315639968746447,0.943586687402278,2.6192578225959227,0.0156151382408118,2.492827106347038,2.3930985445327706,0.0032736123000627,0.9105396095340522,0.5460720103718599,,0.7737857827993363,0.0641631464358346,0.0028396953478639,0.0037956111805806,0.9530372040715016,0.932217785826406,2.3930985445327706,1.0,0.0,True,0.0962010891505058,20,DE -> LSQ polish | Both `ftol` and `xtol` termination conditions are satisfied.,2.34403792206734,0.0072916402375274,0.004226516495404,0.4439791800863966,0.0350772323330635,False,False,False,"dV/dQ valleys | R1=first_valley, R2=last_valley",31,3,0.01,0.530115686377778,success,3,2,deformation_disabled,0.03,BOL,True,4.958197061688551
4,GMFEB23S_CELL076_C100Expansion_1_P25C_15P0PSI_20260124_R0_36_1_2_2818579684.xlsx,0,C/100,0.0249907556966445,0.0,2.34403792206734,1.3604398810411082,1.1315042440934864,0.9437417287080028,2.619719506210615,0.0156559454754481,2.4919441251345944,2.3927658422484743,0.0030954684549826,0.9104227006606076,0.5459351465063963,,0.778993784552661,0.0641268167913145,0.0025983410836414,0.0036931788970424,0.9531319095693632,0.9324516459702058,2.3927658422484743,1.0,0.0,True,0.0959869910808965,11,DE -> LSQ polish | `ftol` termination condition is satisfied.,2.34403792206734,0.0070582483298856,0.0042447567807913,0.4307429081525566,0.035015370357942,False,False,False,"dV/dQ valleys | R1=first_valley, R2=last_valley",31,3,0.01,0.530050049998481,success,3,2,deformation_disabled,0.04,BOL,True,4.95429502885652
4,GMFEB23S_CELL076_C100Expansion_1_P25C_15P0PSI_20260124_R0_36_1_2_2818579684.xlsx,0,C/100,0.0249907556966445,0.0,2.34403792206734,1.3586577141132536,1.132082368680771,0.943574746650713,2.6216177200382993,0.0157483485270143,2.4907400827940247,2.3914855921549076,0.0024737709768961,0.9098672370860588,0.5454835386071915,,0.7987942363255197,0.0641630749309076,0.0017822121248259,0.0033037386498521,0.9530373904732624,0.9322182461158668,2.3914855921549076,1.0,0.0,True,0.0943801336918783,12,DE -> LSQ polish | `ftol` termination condition is satisfied.,2.34403792206734,0.006307818771918,0.0042253444627845,0.3788828493612928,0.0360627280094656,False,False,False,"dV/dQ valleys | R1=first_valley, R2=last_valley",31,3,0.01,0.5301046990524017,success,3,2,deformation_disabled,0.05,BOL,True,4.927071298111481
4,GMFEB23S_CELL076_C100Expansion_1_P25C_15P0PSI_20260124_R0_36_1_2_2818579684.xlsx,0,C/100,0.0249907556966445,0.0,2.34403792206734,1.3522828396184072,1.1354799251658922,0.9429992680576776,2.6261064318145273,0.0159803363879359,2.4877627647842995,2.3879245304636574,0.0007719965314157,0.9085709388364857,0.5435738723807357,,0.8941548463437812,0.0642859384396503,1.0931482751434485e-06,0.001690092389317,0.9527158886546744,0.9314274040368482,2.3879245304636574,1.0,0.0,True,0.0900143115190574,20,DE -> LSQ polish | Both `ftol` and `xtol` termination conditions are satisfied.,2.34403792206734,0.0055131815574295,0.0041213394962103,0.1261230824534962,0.0403291928728339,False,False,False,"dV/dQ valleys | R1=first_valley, R2=last_valley",31,3,0.01,0.5276892668145586,success,3,2,deformation_disabled,0.06,BOL,True,4.854065894010621
4,GMFEB23S_CELL076_C100Expansion_1_P25C_15P0PSI_20260124_R0_36_1_2_2818579684.xlsx,0,C/100,0.0249907556966445,0.0,2.34403792206734,1.342630058634845,1.1409216061864074,0.9417341876545142,2.634073908712073,0.0163535737516858,2.483551664821253,2.381922031501973,-0.0020907205484912,0.9062442918194468,0.5406088698104363,,1.0,0.0645588580068666,0.0,3.2655830539958612e-06,0.951984731559705,0.9296714058736802,2.381922031501973,1.0,0.0,True,0.0830813684374909,7,DE -> LSQ polish | `ftol` termination condition is satisfied.,2.34403792206734,0.0143813848351049,0.0039600370696577,0.4632688744535928,0.0423178343629577,False,False,False,"dV/dQ valleys | R1=first_valley, R2=last_valley",31,3,0.01,0.5256833351231824,success,3,2,deformation_disabled,0.07,BOL,True,4.707249675683563
4,GMFEB23S_CELL076_C100Expansion_1_P25C_15P0PSI_20260124_R0_36_1_2_2818579684.xlsx,0,C/100,0.0249907556966445,0.0,2.34403792206734,1.327534753211213,1.1514399583985395,0.9395841472169,2.6429235583934987,0.0167515204192325,2.4789747116097525,2.37347832833501,-0.0059833533669241,0.9036624999755856,0.535517666636124,,1.0,0.0650160411444076,0.0,3.2655830539958612e-06,0.950758614617562,0.9267007191972256,2.37347832833501,1.0,0.0,True,0.0747562513665218,6,DE -> LSQ polish | `ftol` termination condition is satisfied.,2.34403792206734,0.0267191114659532,0.0037585909398668,0.4307249372067954,0.0430958724607554,False,False,False,"dV/dQ valleys | R1=first_valley, R2=last_valley",31,3,0.01,0.5234368009991015,success,3,2,deformation_disabled,0.08,BOL,True,4.438855118924094
4,GMFEB23S_CELL076_C100Expansion_1_P25C_15P0PSI_20260124_R0_36_1_2_2818579684.xlsx,0,C/100,0.0249907556966445,0.0,2.34403792206734,1.3068125946219118,1.1701507365584023,0.9355962545490408,2.6520155355316812,0.0170841967843365,2.476963331180314,2.362745170591758,-0.0107390797533717,0.900954555257709,0.5275865727084438,,1.0,0.065761670916022,0.0,3.2655830539958612e-06,0.9487213659368348,0.92093826192338,2.362745170591758,1.0,0.0,True,0.0654677222944062,7,DE -> LSQ polish | `ftol` termination condition is satisfied.,2.34403792206734,0.0399559535703753,0.0035145903724656,1.0017923168741945,0.0436299190908462,False,False,True,"dV/dQ valleys | R1=first_valley, R2=last_valley",31,3,0.01,0.5208777966895073,success,3,2,deformation_disabled,0.09,BOL,True,3.9904550732533792
4,GMFEB23S_CELL076_C100Expansion_1_P25C_15P0PSI_20260124_R0_36_1_2_2818579684.xlsx,0,C/100,0.0249907556966445,0.0,2.34403792206734,1.2799970749906069,1.2009053642821534,0.9289555125922676,2.659474205897073,0.0172488675995017,2.48090243927276,2.350520915627842,-0.0158772567102046,0.8986403535066446,0.5159401090217071,,1.0,0.0667975243248215,0.0,3.2655830539958612e-06,0.9458212285663066,0.9109790193926582,2.350520915627842,1.0,0.0,True,0.0562032419811124,9,DE -> LSQ polish | `ftol` termination condition is satisfied.,2.34403792206734,0.0529882007903562,0.0032581889181446,1.6268764601893644,0.042776394835309,False,False,True,"dV/dQ valleys | R1=first_valley, R2=last_valley",31,3,0.01,0.5176942012760792,success,3,2,deformation_disabled,0.1,BOL,True,3.2942886493151975
3,GMFEB23S_CELL076_C20Expansion_1_P25C_15P0PSI_20260124_R0_36_1_2_2818579686.xlsx,0,C/20,0.1249443744045486,0.0,2.3513615394447167,1.249170809893671,1.243155241520822,0.9441558588822048,2.741630962673231,0.0194954971073395,2.4923260514144925,2.406593702189933,0.0007152772976938,0.8771461333373952,0.501206818098586,,0.9310522151000812,0.0660182293546856,0.0003240063320479,0.0011084416047081,0.9694582864785144,0.9187309940567217,2.406593702189933,0.934280468148643,0.032172506469078,True,0.057576990243616,17,DE -> LSQ polish | `ftol` termination condition is satisfied.,2.3513615394447167,0.0030527886703789,0.0030527886703789,0.0470967594015045,0.0470967594015045,False,False,False,"dV/dQ valleys | R1=first_valley, R2=last_valley",31,3,0.05,0.5504869772930866,success,3,2,deformation_enabled,0.0,BOL,True,1.0981525910429757
3,GMFEB23S_CELL076_C20Expansion_1_P25C_15P0PSI_20260124_R0_36_1_2_2818579686.xlsx,0,C/20,0.1249443744045486,0.0,2.3513615394447167,1.2412917843977165,1.278069236704617,0.93451680796105,2.740211842932972,0.0191640923534012,2.519361021102333,2.4068988923678956,0.0012001773751363,0.8772588945888184,0.4927010356993598,,0.8856756882623228,0.0676125231738142,0.0005581210832801,0.001823757989796,0.967755488212477,0.9022352066472424,2.4068988923678956,0.9472398071696466,0.0296079201315169,True,0.0514863935792466,24,DE -> LSQ polish | `ftol` termination condition is satisfied.,2.3513615394447167,0.0032144562983538,0.0027767132751958,0.1763243063928591,0.0568416444018857,False,False,False,"dV/dQ valleys | R1=first_valley, R2=last_valley",31,3,0.05,0.5486892693375144,success,3,2,deformation_enabled,0.01,BOL,True,0.4476320930867834
3,GMFEB23S_CELL076_C20Expansion_1_P25C_15P0PSI_20260124_R0_36_1_2_2818579686.xlsx,0,C/20,0.1249443744045486,0.0,2.3513615394447167,1.2612814633770877,1.3479021831462183,0.9059366225953916,2.7274403848984985,0.0182191916487572,2.609183646523306,2.413446779545478,0.0047499458438846,0.8803320915177758,0.4834008004985484,,0.7511265412664243,0.0704027227520659,0.005220589740099,0.0043095471045924,0.9550679300068848,0.8599640250870643,2.413446779545478,1.020736072063265,0.0103969100106381,True,0.0326593435742357,21,DE -> LSQ polish | `ftol` termination condition is satisfied.,2.3513615394447167,0.0074648817011952,0.0021146584507983,0.5565186992457497,0.0537194155305828,False,False,False,"dV/dQ valleys | R1=first_valley, R2=last_valley",31,3,0.05,0.5333914569389716,success,3,2,deformation_enabled,0.02,BOL,True,2.393735303152195
3,GMFEB23S_CELL076_C20Expansion_1_P25C_15P0PSI_20260124_R0_36_1_2_2818579686.xlsx,0,C/20,0.1249443744045486,0.0,2.3513615394447167,1.260794606843672,1.3477340382972365,0.9063072888554576,2.727702619599964,0.0182673303670508,2.6085286451409084,2.41395636917476,0.004894324184832,0.8802973487968311,0.4833355421234279,,0.7486528432396456,0.0703712532099881,0.0054524532151989,0.0043721988608337,0.9551290368988118,0.8606361813373754,2.41395636917476,1.0218683485468147,0.0102948593533468,True,0.0266958763292917,16,DE -> LSQ polish | `ftol` termination condition is satisfied.,2.3513615394447167,0.0076038083989146,0.0020997672447073,0.5622166297015423,0.0337454995606091,False,False,False,"dV/dQ valleys | R1=first_valley, R2=last_valley",31,3,0.05,0.5330950274918945,success,3,2,deformation_enabled,0.03,BOL,True,2.3875095339431316
