Repository: xavilillywirthe-netizen/managing-si-burnout-joule

# Managing Silicon Burn-Out

This repository contains the code and data used for the manuscript:

**Managing silicon burn-out via onboard material diagnostics for durable high-energy density batteries**

The workflows implement material-specific diagnostics for NMC622/SiO-graphite pouch cells, estimate silicon and graphite contributions to electrode capacity, infer the silicon-dominant transition state of charge (SoC), and reproduce the main analysis and figure-generation pipelines used in the manuscript.

## Repository Layout

```text
.
├── code/
│   ├── msmr_si_ocp_identification/
│   ├── pathway_dependent_evolution/
│   ├── diagnostic_algorithm_lifetime_crate/
│   ├── error_bound_analysis/
│   └── plotting/
└── data/
    ├── cell_ocp/
    ├── cell_lifetime_data/
    └── bol_eol_crate_data/
```

- `code/msmr_si_ocp_identification`: identifies the effective silicon OCP used by the multi-species multi-reaction (MSMR) model.
- `code/pathway_dependent_evolution`: computes material-resolved incremental-capacity contributions and silicon current share for BOL/EOL pathway examples.
- `code/diagnostic_algorithm_lifetime_crate`: runs lifetime and C-rate eSOH diagnostics, appends transition SoC, and evaluates rate-dependent robustness.
- `code/error_bound_analysis`: evaluates sampling-frequency and SoC-window requirements using Cramer-Rao-bound analysis.
- `code/plotting`: contains figure-specific plotting scripts and lightweight figure READMEs.
- `data`: contains OCP references, lifetime cell data, the test matrix, and BOL/EOL C-rate files. See [data/README.md](data/README.md).

## Data

The dataset is expected to be placed at the repository root as `data/`. The included `cell_lifetime_data/test_matrix.xlsx` lists all 60 lifetime cells and their cycling or calendar-aging conditions. The lifetime data are split into `type1` and `type2` folders because the processed Voltaiq export schema changed across the dataset; the diagnostic loader selects the correct schema from the cell ID.

The lifetime-aging trends represented by this dataset were previously discussed in:

Wan, Zhiwen, et al.

Minimal reproducible code package for the diagnostic eSOH analyses

Overview
This folder contains the diagnostic workflows used to estimate material-specific
eSOH parameters, append silicon-dominant transition SoC, and evaluate C-rate
robustness for the included datasets.

Recommended order
1. Run A01_cell_lifetime_diagnostics.ipynb.
2. Run A02_crates_diagnostics.ipynb.
3. Run A03_append_transitionSoC_to_all_csv.ipynb.
4. Optional: run A04a_run_initial_charge_discard_si_ocp_study.py.
5. Optional: run A04b_evaluate_initial_charge_discard_si_ocp_study.py.

Main scripts

A01_cell_lifetime_diagnostics.ipynb
Purpose:
    Runs seven-parameter lifetime eSOH diagnostics for representative cells.

Input:
    Repo-local lifetime data under data/cell_lifetime_data.

Main output:
    Results are written under batch_results/A01_cell_lifetime_diagnostics/cellXXX
    and include:
        - cellXXX_voltage_fit_summary.csv
        - cellXXX_parameter_trends_1x3.png
        - cellXXX_si_ocp_lifetime_gradient.png

A02_crates_diagnostics.ipynb
Purpose:
    Runs eSOH diagnostics for BOL or EOL C-rate datasets. The notebook defaults
    to BOL and includes a commented EOL block that can be enabled by the user.

Input:
    Repo-local C-rate data under data/bol_eol_crate_data.

Main output:
    Results are written under batch_results/A02_crate_diagnostics/<run_name>
    and include:
        - structured_batch_esoh_summary.csv
        - crate_parameter_trends.png

A03_append_transitionSoC_to_all_csv.ipynb
Purpose:
    Appends silicon-dominant transition SoC to diagnostic summary CSV files.

Input:
    Existing eSOH summary CSV files under batch_results. The notebook
    automatically scans both supported formats:
        - *_voltage_fit_summary.csv
        - structured_batch_esoh_summary.csv

Main output:
    Transition SoC columns are appended to the same CSV files. Transition plots
    are saved under transition_soc_plots in each result folder.

A04a_run_initial_charge_discard_si_ocp_study.py
Purpose:
    Sweeps discarded initial charge data from 0% to 10% and compares two silicon
    OCP treatments: deformation enabled and deformation disabled. This script can
    run BOL or EOL datasets with or without kinetic compensation.

Configuration:
    Set DATASET to "BOL" or "EOL".
    Set KINETIC_COMPENSATION to True or False.

Main output:
    Aggregate sweep outputs are written under:
        batch_results/A04_initial_charge_discard_<dataset>_<kinetic-setting>

A04b_evaluate_initial_charge_discard_si_ocp_study.py
Purpose:
    Reads the aggregate A04a output and generates comparison tables and figures
    for MAE versus discarded initial charge data.

Configuration:
    Use the same DATASET and KINETIC_COMPENSATION settings as the A04a run being
    evaluated.

File: code/diagnostic_algorithm_lifetime_crate/batch_results/A04_initial_charge_discard_bol_with_kinetic_compensation/batch_results/deformation_disabled_discard_initial_0p01/compact_summary_for_ranking_6metrics.csv
crate_c,crate_label,case_name,q_fit_min,dataset,kinetic_compensation,Cn_Si,Cn_Gr,Cn,Cp,LLI,transition_soc,rmse_v_global,rmse_dvdq_global,si_scale_a,si_shift_b,mean_absolute_error_6metrics_vs_C100_standard,transition_reason,transition_n_candidates,transition_n_valid
0.1,C/10,deformation_disabled,0.01,BOL,True,1.3826856078617618,1.118712505989803,2.501398113851565,2.7108252669400783,2.479832207633058,0.5189726625553777,0.0094048761406519,0.5670542874693123,1.0,0.0,5.519028527863061,success,3,2
0.2,C/5,deformation_disabled,0.01,BOL,True,1.2918878851484872,1.3218559445525482,2.6137438297010354,2.762662588773139,2.448088213240662,0.5076579615708405,0.0104986209700529,0.7205539566184265,1.0,0.0,3.3743396618007857,success,3,2
0.3333333333333333,C/3,deformation_disabled,0.01,BOL,True,1.1439974215638165,1.5999999999999883,2.743997421563805,2.7999999999999994,2.430058908464053,0.48453651289840477,0.0139946706170971,0.8637579708475256,1.0,0.0,8.780690775317803,success,3,2
0.05,C/20,deformation_disabled,0.01,BOL,True,1.3474029790776094,1.1505384508103385,2.497941429887948,2.663265541343824,2.406884994670355,0.5230727141136579,0.0070077521820762,0.4938938510849047,1.0,0.0,4.366340959161476,success,3,2
0.01,C/100,deformation_disabled,0.01,BOL,True,1.3602154739482593,1.1137061766199656,2.473921650568225,2.6253592475947696,2.393664611037988,0.5295916178589123,0.006515684984544,0.3931938923437569,1.0,0.0,5.269348553551332,success,3,2
