Repository: xavilillywirthe-netizen/managing-si-burnout-joule

# Managing Silicon Burn-Out

This repository contains the code and data used for the manuscript:

**Managing silicon burn-out via onboard material diagnostics for durable high-energy density batteries**

The workflows implement material-specific diagnostics for NMC622/SiO-graphite pouch cells, estimate silicon and graphite contributions to electrode capacity, infer the silicon-dominant transition state of charge (SoC), and reproduce the main analysis and figure-generation pipelines used in the manuscript.

## Repository Layout

```text
.
├── code/
│   ├── msmr_si_ocp_identification/
│   ├── pathway_dependent_evolution/
│   ├── diagnostic_algorithm_lifetime_crate/
│   ├── error_bound_analysis/
│   └── plotting/
└── data/
    ├── cell_ocp/
    ├── cell_lifetime_data/
    └── bol_eol_crate_data/
```

- `code/msmr_si_ocp_identification`: identifies the effective silicon OCP used by the multi-species multi-reaction (MSMR) model.
- `code/pathway_dependent_evolution`: computes material-resolved incremental-capacity contributions and silicon current share for BOL/EOL pathway examples.
- `code/diagnostic_algorithm_lifetime_crate`: runs lifetime and C-rate eSOH diagnostics, appends transition SoC, and evaluates rate-dependent robustness.
- `code/error_bound_analysis`: evaluates sampling-frequency and SoC-window requirements using Cramer-Rao-bound analysis.
- `code/plotting`: contains figure-specific plotting scripts and lightweight figure READMEs.
- `data`: contains OCP references, lifetime cell data, the test matrix, and BOL/EOL C-rate files. See [data/README.md](data/README.md).

## Data

The dataset is expected to be placed at the repository root as `data/`. The included `cell_lifetime_data/test_matrix.xlsx` lists all 60 lifetime cells and their cycling or calendar-aging conditions. The lifetime data are split into `type1` and `type2` folders because the processed Voltaiq export schema changed across the dataset; the diagnostic loader selects the correct schema from the cell ID.

The lifetime-aging trends represented by this dataset were previously discussed in:

Wan, Zhiwen, et al.

Minimal reproducible code package for the diagnostic eSOH analyses

Overview
This folder contains the diagnostic workflows used to estimate material-specific
eSOH parameters, append silicon-dominant transition SoC, and evaluate C-rate
robustness for the included datasets.

Recommended order
1. Run A01_cell_lifetime_diagnostics.ipynb.
2. Run A02_crates_diagnostics.ipynb.
3. Run A03_append_transitionSoC_to_all_csv.ipynb.
4. Optional: run A04a_run_initial_charge_discard_si_ocp_study.py.
5. Optional: run A04b_evaluate_initial_charge_discard_si_ocp_study.py.

Main scripts

A01_cell_lifetime_diagnostics.ipynb
Purpose:
    Runs seven-parameter lifetime eSOH diagnostics for representative cells.

Input:
    Repo-local lifetime data under data/cell_lifetime_data.

Main output:
    Results are written under batch_results/A01_cell_lifetime_diagnostics/cellXXX
    and include:
        - cellXXX_voltage_fit_summary.csv
        - cellXXX_parameter_trends_1x3.png
        - cellXXX_si_ocp_lifetime_gradient.png

A02_crates_diagnostics.ipynb
Purpose:
    Runs eSOH diagnostics for BOL or EOL C-rate datasets. The notebook defaults
    to BOL and includes a commented EOL block that can be enabled by the user.

Input:
    Repo-local C-rate data under data/bol_eol_crate_data.

Main output:
    Results are written under batch_results/A02_crate_diagnostics/<run_name>
    and include:
        - structured_batch_esoh_summary.csv
        - crate_parameter_trends.png

A03_append_transitionSoC_to_all_csv.ipynb
Purpose:
    Appends silicon-dominant transition SoC to diagnostic summary CSV files.

Input:
    Existing eSOH summary CSV files under batch_results. The notebook
    automatically scans both supported formats:
        - *_voltage_fit_summary.csv
        - structured_batch_esoh_summary.csv

Main output:
    Transition SoC columns are appended to the same CSV files. Transition plots
    are saved under transition_soc_plots in each result folder.

A04a_run_initial_charge_discard_si_ocp_study.py
Purpose:
    Sweeps discarded initial charge data from 0% to 10% and compares two silicon
    OCP treatments: deformation enabled and deformation disabled. This script can
    run BOL or EOL datasets with or without kinetic compensation.

Configuration:
    Set DATASET to "BOL" or "EOL".
    Set KINETIC_COMPENSATION to True or False.

Main output:
    Aggregate sweep outputs are written under:
        batch_results/A04_initial_charge_discard_<dataset>_<kinetic-setting>

A04b_evaluate_initial_charge_discard_si_ocp_study.py
Purpose:
    Reads the aggregate A04a output and generates comparison tables and figures
    for MAE versus discarded initial charge data.

Configuration:
    Use the same DATASET and KINETIC_COMPENSATION settings as the A04a run being
    evaluated.

File: code/diagnostic_algorithm_lifetime_crate/batch_results/A04_initial_charge_discard_bol_with_kinetic_compensation/batch_results/deformation_disabled_discard_initial_0p02/compact_summary_for_ranking_6metrics.csv
crate_c,crate_label,case_name,q_fit_min,dataset,kinetic_compensation,Cn_Si,Cn_Gr,Cn,Cp,LLI,transition_soc,rmse_v_global,rmse_dvdq_global,si_scale_a,si_shift_b,mean_absolute_error_6metrics_vs_C100_standard,transition_reason,transition_n_candidates,transition_n_valid
0.1,C/10,deformation_disabled,0.02,BOL,True,1.390455281064106,1.13855180557303,2.5290070866371357,2.698660356645161,2.481635095675487,0.5222211799701182,0.010932444491038,0.585174548731685,1.0,0.0,5.409457130485284,success,3,2
0.2,C/5,deformation_disabled,0.02,BOL,True,1.2913299072575424,1.3624083151959934,2.6537382224535357,2.7562815128913023,2.4494514572298223,0.5109176508629647,0.0114021419966265,0.7314212836483677,1.0,0.0,4.075951808536427,success,3,2
0.3333333333333333,C/3,deformation_disabled,0.02,BOL,True,1.1773238596694822,1.6,2.7773238596694823,2.7999999999999994,2.439467269623247,0.4926179811134059,0.0164374778888427,0.9021122603119888,1.0,0.0,8.482187987051791,success,3,2
0.05,C/20,deformation_disabled,0.02,BOL,True,1.3474167824956953,1.1670045832901883,2.514421365785884,2.658017781060515,2.4065197450529134,0.5235000827893059,0.0075987288178706,0.5269298170505436,1.0,0.0,4.066024706459493,success,3,2
0.01,C/100,deformation_disabled,0.02,BOL,True,1.3624010377768416,1.1325819151217458,2.4949829528985874,2.618172443070814,2.3934775365073246,0.530251448965513,0.0076462059709828,0.4626608217626342,1.0,0.0,4.9477592732012114,success,3,2
