Repository: xavilillywirthe-netizen/managing-si-burnout-joule

# Managing Silicon Burn-Out

This repository contains the code and data used for the manuscript:

**Managing silicon burn-out via onboard material diagnostics for durable high-energy density batteries**

The workflows implement material-specific diagnostics for NMC622/SiO-graphite pouch cells, estimate silicon and graphite contributions to electrode capacity, infer the silicon-dominant transition state of charge (SoC), and reproduce the main analysis and figure-generation pipelines used in the manuscript.

## Repository Layout

```text
.
├── code/
│   ├── msmr_si_ocp_identification/
│   ├── pathway_dependent_evolution/
│   ├── diagnostic_algorithm_lifetime_crate/
│   ├── error_bound_analysis/
│   └── plotting/
└── data/
    ├── cell_ocp/
    ├── cell_lifetime_data/
    └── bol_eol_crate_data/
```

- `code/msmr_si_ocp_identification`: identifies the effective silicon OCP used by the multi-species multi-reaction (MSMR) model.
- `code/pathway_dependent_evolution`: computes material-resolved incremental-capacity contributions and silicon current share for BOL/EOL pathway examples.
- `code/diagnostic_algorithm_lifetime_crate`: runs lifetime and C-rate eSOH diagnostics, appends transition SoC, and evaluates rate-dependent robustness.
- `code/error_bound_analysis`: evaluates sampling-frequency and SoC-window requirements using Cramer-Rao-bound analysis.
- `code/plotting`: contains figure-specific plotting scripts and lightweight figure READMEs.
- `data`: contains OCP references, lifetime cell data, the test matrix, and BOL/EOL C-rate files. See [data/README.md](data/README.md).

## Data

The dataset is expected to be placed at the repository root as `data/`. The included `cell_lifetime_data/test_matrix.xlsx` lists all 60 lifetime cells and their cycling or calendar-aging conditions. The lifetime data are split into `type1` and `type2` folders because the processed Voltaiq export schema changed across the dataset; the diagnostic loader selects the correct schema from the cell ID.

The lifetime-aging trends represented by this dataset were previously discussed in:

Wan, Zhiwen, et al.

Minimal reproducible code package for the diagnostic eSOH analyses

Overview
This folder contains the diagnostic workflows used to estimate material-specific
eSOH parameters, append silicon-dominant transition SoC, and evaluate C-rate
robustness for the included datasets.

Recommended order
1. Run A01_cell_lifetime_diagnostics.ipynb.
2. Run A02_crates_diagnostics.ipynb.
3. Run A03_append_transitionSoC_to_all_csv.ipynb.
4. Optional: run A04a_run_initial_charge_discard_si_ocp_study.py.
5. Optional: run A04b_evaluate_initial_charge_discard_si_ocp_study.py.

Main scripts

A01_cell_lifetime_diagnostics.ipynb
Purpose:
    Runs seven-parameter lifetime eSOH diagnostics for representative cells.

Input:
    Repo-local lifetime data under data/cell_lifetime_data.

Main output:
    Results are written under batch_results/A01_cell_lifetime_diagnostics/cellXXX
    and include:
        - cellXXX_voltage_fit_summary.csv
        - cellXXX_parameter_trends_1x3.png
        - cellXXX_si_ocp_lifetime_gradient.png

A02_crates_diagnostics.ipynb
Purpose:
    Runs eSOH diagnostics for BOL or EOL C-rate datasets. The notebook defaults
    to BOL and includes a commented EOL block that can be enabled by the user.

Input:
    Repo-local C-rate data under data/bol_eol_crate_data.

Main output:
    Results are written under batch_results/A02_crate_diagnostics/<run_name>
    and include:
        - structured_batch_esoh_summary.csv
        - crate_parameter_trends.png

A03_append_transitionSoC_to_all_csv.ipynb
Purpose:
    Appends silicon-dominant transition SoC to diagnostic summary CSV files.

Input:
    Existing eSOH summary CSV files under batch_results. The notebook
    automatically scans both supported formats:
        - *_voltage_fit_summary.csv
        - structured_batch_esoh_summary.csv

Main output:
    Transition SoC columns are appended to the same CSV files. Transition plots
    are saved under transition_soc_plots in each result folder.

A04a_run_initial_charge_discard_si_ocp_study.py
Purpose:
    Sweeps discarded initial charge data from 0% to 10% and compares two silicon
    OCP treatments: deformation enabled and deformation disabled. This script can
    run BOL or EOL datasets with or without kinetic compensation.

Configuration:
    Set DATASET to "BOL" or "EOL".
    Set KINETIC_COMPENSATION to True or False.

Main output:
    Aggregate sweep outputs are written under:
        batch_results/A04_initial_charge_discard_<dataset>_<kinetic-setting>

A04b_evaluate_initial_charge_discard_si_ocp_study.py
Purpose:
    Reads the aggregate A04a output and generates comparison tables and figures
    for MAE versus discarded initial charge data.

Configuration:
    Use the same DATASET and KINETIC_COMPENSATION settings as the A04a run being
    evaluated.

File: code/diagnostic_algorithm_lifetime_crate/batch_results/A04_initial_charge_discard_bol_with_kinetic_compensation/batch_results/deformation_disabled_discard_initial_0p03/compact_summary_for_ranking_6metrics.csv
crate_c,crate_label,case_name,q_fit_min,dataset,kinetic_compensation,Cn_Si,Cn_Gr,Cn,Cp,LLI,transition_soc,rmse_v_global,rmse_dvdq_global,si_scale_a,si_shift_b,mean_absolute_error_6metrics_vs_C100_standard,transition_reason,transition_n_candidates,transition_n_valid
0.1,C/10,deformation_disabled,0.03,BOL,True,1.3939859035411513,1.146098257702867,2.5400841612440184,2.689881063539847,2.4843069828904945,0.5219252493692564,0.0123972400461197,0.5966319051894078,1.0,0.0,5.509469470251063,success,3,2
0.2,C/5,deformation_disabled,0.03,BOL,True,1.302172336127804,1.3469325084264945,2.649104844554298,2.751205001901288,2.4530451596417056,0.5114049623606725,0.0126375419152019,0.7401468454244136,1.0,0.0,3.976067847775703,success,3,2
0.3333333333333333,C/3,deformation_disabled,0.03,BOL,True,1.1981747459706722,1.5999999999999992,2.7981747459706714,2.7999999999999994,2.4473683254497485,0.49756981896500824,0.0186532086334882,0.9408823387670188,1.0,0.0,8.311169967832432,success,3,2
0.05,C/20,deformation_disabled,0.03,BOL,True,1.3464671226295986,1.1641747587664044,2.510641881396003,2.658940723530655,2.4063291374298315,0.5232250150934539,0.0073561870637201,0.5146017686678311,1.0,0.0,4.112027901262791,success,3,2
0.01,C/100,deformation_disabled,0.03,BOL,True,1.3612631094723933,1.1315639968746447,2.492827106347038,2.6192578225959227,2.3930985445327706,0.530115686377778,0.0072916402375274,0.4439791800863966,1.0,0.0,4.958197061688551,success,3,2

File: code/diagnostic_algorithm_lifetime_crate/batch_results/A04_initial_charge_discard_bol_with_kinetic_compensation/batch_results/deformation_disabled_discard_initial_0p03/structured_batch_esoh_summary.csv
segment_global_id,file,segment_id,crate_label,I_mean_A,R_used_ohm,Ah_throughput,Cn_Si,Cn_Gr,x100,Cp,y100,Cn,LLI,x0,y0,alpha,R,Un0,Un100,x0_si,x0_gr,x100_si,x100_gr,lli_theta,si_scale_a,si_shift_b,success,cost,nfev,message,Qcc_max_meas,rmse_v_global,rmse_v_weighted,rmse_dvdq_global,rmse_dvdq_weighted,flag_bad_qmax,flag_peak_missing,flag_fit_suspect,feature_definition,dvdq_sg_window_used,dvdq_sg_poly_used
0,GMFEB23S_CELL076_C10C5C3Expansion_1_P25C_15P0PSI_20260206_R0_36_1_2_2818579691.xlsx,0,C/10,0.24994779130540365,0.02,2.3852601047223616,1.3939859035411513,1.1460982577028673,0.9539151376968623,2.689881063539847,0.02278251305845504,2.5400841612440184,2.4843069828904945,0.01486747104231767,0.9095355137964846,0.548795163880885,,0.6094669780000641,0.061771251443708326,0.01878094658454623,0.010107556520980002,0.9591162360563008,0.9475891026058397,2.4843069828904945,1.0,0.0,True,0.07216567492415171,10,DE -> LSQ polish | `ftol` termination condition is satisfied.,2.3852601047223616,0.012397240046119747,0.0033343539842634025,0.5966319051894078,0.04815401489258728,False,False,False,"dV/dQ valleys | R1=first_valley, R2=last_valley",31,3
1,GMFEB23S_CELL076_C10C5C3Expansion_1_P25C_15P0PSI_20260206_R0_36_1_2_2818579691.xlsx,1,C/5,0.4999265060575556,0.02,2.337221397222276,1.302172336127804,1.3469325084264943,0.8982444157584524,2.751205001901288,0.02671612119465816,2.649104844554298,2.4530451596417056,0.015976051776239064,0.8762425634652564,0.49155183072676367,,0.5941333785099995,0.0702925786113537,0.021185579594698283,0.01093964277501106,0.935407207529469,0.8623165878422427,2.4530451596417056,1.0,0.0,True,0.09277335321448521,8,DE -> LSQ polish | `ftol` termination condition is satisfied.,2.337221397222276,0.012637541915201982,0.003684427613449979,0.7401468454244136,0.06231813621961515,False,False,False,"dV/dQ valleys | R1=first_valley, R2=last_valley",31,3
2,GMFEB23S_CELL076_C10C5C3Expansion_1_P25C_15P0PSI_20260206_R0_36_1_2_2818579691.xlsx,2,C/3,0.8328128435291489,0.02,2.2903260186111103,1.1981747459706722,1.5999999999999992,0.8435013688297672,2.7999999999999994,0.031108606070928854,2.7981747459706714,2.4473683254497485,0.024994225232268685,0.8490821841463255,0.4281986847662125,,0.5078213845252372,0.07215452797682848,0.03630859688968455,0.016521353740742425,0.9294529867920505,0.7791357075686878,2.4473683254497485,1.0,0.0,True,0.17601879084541272,6,DE -> LSQ polish | Both `ftol` and `xtol` termination conditions are satisfied.,2.2903260186111103,0.018653208633488207,0.004872245158514075,0.9408823387670187,0.09373790903322522,False,False,False,"dV/dQ valleys | R1=first_valley, R2=last_valley",31,3
3,GMFEB23S_CELL076_C20Expansion_1_P25C_15P0PSI_20260124_R0_36_1_2_2818579686.xlsx,0,C/20,0.12494437440454863,0.0,2.3513615394447167,1.3464671226295986,1.1641747587664044,0.9404972401437358,2.658940723530655,0.016953133474806644,2.510641881396003,2.4063291374298315,0.003939319689832188,0.9012757957425381,0.5363039359006139,,0.7564076413815308,0.06481617038683614,0.0037348625039870776,0.004175791814530646,0.9512950621345027,0.9280086406468868,2.4063291374298315,1.0,0.0,True,0.0661970443000166,9,DE -> LSQ polish | `ftol` termination condition is satisfied.,2.3513615394447167,0.007356187063720108,0.0034552000805882963,0.5146017686678311,0.0328732428651514,False,False,False,"dV/dQ valleys | R1=first_valley, R2=last_valley",31,3
4,GMFEB23S_CELL076_C100Expansion_1_P25C_15P0PSI_20260124_R0_36_1_2_2818579684.xlsx,0,C/100,0.024990755696644534,0.0,2.34403792206734,1.3612631094723933,1.1315639968746447,0.9435866874022779,2.6192578225959227,0.015615138240811868,2.492827106347038,2.3930985445327706,0.0032736123000627337,0.9105396095340522,0.5460720103718599,,0.7737857827993363,0.06416314643583462,0.002839695347863903,0.0037956111805806663,0.9530372040715017,0.9322177858264059,2.3930985445327706,1.0,0.0,True,0.09620108915050585,20,DE -> LSQ polish | Both `ftol` and `xtol` termination conditions are satisfied.,2.34403792206734,0.007291640237527487,0.004226516495404021,0.4439791800863966,0.035077232333063556,False,False,False,"dV/dQ valleys | R1=first_valley, R2=last_valley",31,3
