Repository: xavilillywirthe-netizen/managing-si-burnout-joule

# Managing Silicon Burn-Out

This repository contains the code and data used for the manuscript:

**Managing silicon burn-out via onboard material diagnostics for durable high-energy density batteries**

The workflows implement material-specific diagnostics for NMC622/SiO-graphite pouch cells, estimate silicon and graphite contributions to electrode capacity, infer the silicon-dominant transition state of charge (SoC), and reproduce the main analysis and figure-generation pipelines used in the manuscript.

## Repository Layout

```text
.
├── code/
│   ├── msmr_si_ocp_identification/
│   ├── pathway_dependent_evolution/
│   ├── diagnostic_algorithm_lifetime_crate/
│   ├── error_bound_analysis/
│   └── plotting/
└── data/
    ├── cell_ocp/
    ├── cell_lifetime_data/
    └── bol_eol_crate_data/
```

- `code/msmr_si_ocp_identification`: identifies the effective silicon OCP used by the multi-species multi-reaction (MSMR) model.
- `code/pathway_dependent_evolution`: computes material-resolved incremental-capacity contributions and silicon current share for BOL/EOL pathway examples.
- `code/diagnostic_algorithm_lifetime_crate`: runs lifetime and C-rate eSOH diagnostics, appends transition SoC, and evaluates rate-dependent robustness.
- `code/error_bound_analysis`: evaluates sampling-frequency and SoC-window requirements using Cramer-Rao-bound analysis.
- `code/plotting`: contains figure-specific plotting scripts and lightweight figure READMEs.
- `data`: contains OCP references, lifetime cell data, the test matrix, and BOL/EOL C-rate files. See [data/README.md](data/README.md).

## Data

The dataset is expected to be placed at the repository root as `data/`. The included `cell_lifetime_data/test_matrix.xlsx` lists all 60 lifetime cells and their cycling or calendar-aging conditions. The lifetime data are split into `type1` and `type2` folders because the processed Voltaiq export schema changed across the dataset; the diagnostic loader selects the correct schema from the cell ID.

The lifetime-aging trends represented by this dataset were previously discussed in:

Wan, Zhiwen, et al.

Minimal reproducible code package for the diagnostic eSOH analyses

Overview
This folder contains the diagnostic workflows used to estimate material-specific
eSOH parameters, append silicon-dominant transition SoC, and evaluate C-rate
robustness for the included datasets.

Recommended order
1. Run A01_cell_lifetime_diagnostics.ipynb.
2. Run A02_crates_diagnostics.ipynb.
3. Run A03_append_transitionSoC_to_all_csv.ipynb.
4. Optional: run A04a_run_initial_charge_discard_si_ocp_study.py.
5. Optional: run A04b_evaluate_initial_charge_discard_si_ocp_study.py.

Main scripts

A01_cell_lifetime_diagnostics.ipynb
Purpose:
    Runs seven-parameter lifetime eSOH diagnostics for representative cells.

Input:
    Repo-local lifetime data under data/cell_lifetime_data.

Main output:
    Results are written under batch_results/A01_cell_lifetime_diagnostics/cellXXX
    and include:
        - cellXXX_voltage_fit_summary.csv
        - cellXXX_parameter_trends_1x3.png
        - cellXXX_si_ocp_lifetime_gradient.png

A02_crates_diagnostics.ipynb
Purpose:
    Runs eSOH diagnostics for BOL or EOL C-rate datasets. The notebook defaults
    to BOL and includes a commented EOL block that can be enabled by the user.

Input:
    Repo-local C-rate data under data/bol_eol_crate_data.

Main output:
    Results are written under batch_results/A02_crate_diagnostics/<run_name>
    and include:
        - structured_batch_esoh_summary.csv
        - crate_parameter_trends.png

A03_append_transitionSoC_to_all_csv.ipynb
Purpose:
    Appends silicon-dominant transition SoC to diagnostic summary CSV files.

Input:
    Existing eSOH summary CSV files under batch_results. The notebook
    automatically scans both supported formats:
        - *_voltage_fit_summary.csv
        - structured_batch_esoh_summary.csv

Main output:
    Transition SoC columns are appended to the same CSV files. Transition plots
    are saved under transition_soc_plots in each result folder.

A04a_run_initial_charge_discard_si_ocp_study.py
Purpose:
    Sweeps discarded initial charge data from 0% to 10% and compares two silicon
    OCP treatments: deformation enabled and deformation disabled. This script can
    run BOL or EOL datasets with or without kinetic compensation.

Configuration:
    Set DATASET to "BOL" or "EOL".
    Set KINETIC_COMPENSATION to True or False.

Main output:
    Aggregate sweep outputs are written under:
        batch_results/A04_initial_charge_discard_<dataset>_<kinetic-setting>

A04b_evaluate_initial_charge_discard_si_ocp_study.py
Purpose:
    Reads the aggregate A04a output and generates comparison tables and figures
    for MAE versus discarded initial charge data.

Configuration:
    Use the same DATASET and KINETIC_COMPENSATION settings as the A04a run being
    evaluated.

File: code/diagnostic_algorithm_lifetime_crate/batch_results/A04_initial_charge_discard_bol_with_kinetic_compensation/batch_results/deformation_disabled_discard_initial_0p07/compact_summary_for_ranking_6metrics.csv
crate_c,crate_label,case_name,q_fit_min,dataset,kinetic_compensation,Cn_Si,Cn_Gr,Cn,Cp,LLI,transition_soc,rmse_v_global,rmse_dvdq_global,si_scale_a,si_shift_b,mean_absolute_error_6metrics_vs_C100_standard,transition_reason,transition_n_candidates,transition_n_valid
0.1,C/10,deformation_disabled,0.07,BOL,True,1.396071134135995,1.150661238306891,2.546732372442886,2.682265035903667,2.4862865637143052,0.523414539656992,0.0135509520768268,0.6049928414200986,1.0,0.0,5.557767837388874,success,3,2
0.2,C/5,deformation_disabled,0.07,BOL,True,1.3910367037932432,1.161705199428496,2.5527419032217393,2.7221249015211813,2.48685012739601,0.521831585992507,0.0238281709666063,0.8624346853308377,1.0,0.0,5.172636080188619,success,3,2
0.3333333333333333,C/3,deformation_disabled,0.07,BOL,True,1.3719043046496875,1.4462306173096708,2.8181349219593583,2.788387961744074,2.5193055163401636,0.5236502007119587,0.033398422496504,1.1066919528863954,1.0,0.0,7.814476208138121,success,3,2
0.05,C/20,deformation_disabled,0.07,BOL,True,1.3365932390099469,1.1728730863822765,2.509466325392223,2.664016658298193,2.400918882155457,0.5230681093278311,0.005861956452879,0.3049437773365578,1.0,0.0,3.8072380194092488,success,3,2
0.01,C/100,deformation_disabled,0.07,BOL,True,1.342630058634845,1.1409216061864074,2.483551664821253,2.634073908712073,2.381922031501973,0.5256833351231824,0.0143813848351049,0.4632688744535928,1.0,0.0,4.707249675683563,success,3,2

File: code/diagnostic_algorithm_lifetime_crate/batch_results/A04_initial_charge_discard_bol_with_kinetic_compensation/batch_results/deformation_disabled_discard_initial_0p07/structured_batch_esoh_summary.csv
segment_global_id,file,segment_id,crate_label,I_mean_A,R_used_ohm,Ah_throughput,Cn_Si,Cn_Gr,x100,Cp,y100,Cn,LLI,x0,y0,alpha,R,Un0,Un100,x0_si,x0_gr,x100_si,x100_gr,lli_theta,si_scale_a,si_shift_b,success,cost,nfev,message,Qcc_max_meas,rmse_v_global,rmse_v_weighted,rmse_dvdq_global,rmse_dvdq_weighted,flag_bad_qmax,flag_peak_missing,flag_fit_suspect,feature_definition,dvdq_sg_window_used,dvdq_sg_poly_used
0,GMFEB23S_CELL076_C10C5C3Expansion_1_P25C_15P0PSI_20260206_R0_36_1_2_2818579691.xlsx,0,C/10,0.24994779130540365,0.02,2.3852601047223616,1.396071134135995,1.150661238306891,0.9527748413678114,2.682265035903667,0.022303549706306294,2.546732372442886,2.4862865637143052,0.01617854623595827,0.9115743983339689,0.5481813280587667,,0.5974981054114422,0.06204055278368602,0.020647015503996707,0.010757054009400408,0.9584537841714241,0.9458847091059489,2.4862865637143052,1.0,0.0,True,0.06295579070872681,7,DE -> LSQ polish | `ftol` termination condition is satisfied.,2.3852601047223616,0.013550952076826855,0.00329520846769615,0.6049928414200986,0.03227927937845582,False,False,False,"dV/dQ valleys | R1=first_valley, R2=last_valley",31,3
1,GMFEB23S_CELL076_C10C5C3Expansion_1_P25C_15P0PSI_20260206_R0_36_1_2_2818579691.xlsx,1,C/5,0.4999265060575556,0.02,2.337221397222276,1.3910367037932432,1.1617051994284961,0.9452108548938583,2.7221249015211813,0.027173907665691163,2.5527419032217393,2.48685012739601,0.029637919661926415,0.8857757285873494,0.5449186625712757,,0.4909857906304128,0.06378425033983391,0.039506942623619236,0.017820658985941984,0.954024924812608,0.9346568048880456,2.48685012739601,1.0,0.0,True,0.05857387883201648,9,DE -> LSQ polish | `ftol` termination condition is satisfied.,2.337221397222276,0.02382817096660631,0.003082917175416964,0.8624346853308377,0.03858465159886976,False,False,False,"dV/dQ valleys | R1=first_valley, R2=last_valley",31,3
2,GMFEB23S_CELL076_C10C5C3Expansion_1_P25C_15P0PSI_20260206_R0_36_1_2_2818579691.xlsx,2,C/3,0.8328128435291489,0.02,2.2903260186111103,1.3719043046496875,1.4462306173096708,0.8634993737014682,2.788387961744074,0.030787601079846103,2.8181349219593583,2.5193055163401636,0.05078952054130781,0.8521675704505943,0.48681285411837083,,0.38140012132047235,0.07192432131054187,0.07406348336301041,0.028711679428562422,0.9302052778871169,0.8002216944693145,2.5193055163401636,1.0,0.0,True,0.061684931482661076,13,DE -> LSQ polish | `ftol` termination condition is satisfied.,2.2903260186111103,0.03339842249650402,0.0030496847061881513,1.1066919528863954,0.040608244274419274,False,False,True,"dV/dQ valleys | R1=first_valley, R2=last_valley",31,3
3,GMFEB23S_CELL076_C20Expansion_1_P25C_15P0PSI_20260124_R0_36_1_2_2818579686.xlsx,0,C/20,0.12494437440454863,0.0,2.3513615394447167,1.3365932390099469,1.1728730863822763,0.9385439381244279,2.6640166582981926,0.0171449658127812,2.509466325392223,2.4009188821554566,0.0015472884175604662,0.8997826670900684,0.5326205119732144,,0.8366785578221703,0.06523228379764508,0.0005990970636698067,0.0026278368312060265,0.9501782242073815,0.9252856339654092,2.4009188821554566,1.0,0.0,True,0.0616856983617835,16,DE -> LSQ polish | `ftol` termination condition is satisfied.,2.3513615394447167,0.005861956452879035,0.0034170935579633894,0.30494377733655786,0.03038394615077904,False,False,False,"dV/dQ valleys | R1=first_valley, R2=last_valley",31,3
4,GMFEB23S_CELL076_C100Expansion_1_P25C_15P0PSI_20260124_R0_36_1_2_2818579684.xlsx,0,C/100,0.024990755696644534,0.0,2.34403792206734,1.342630058634845,1.1409216061864074,0.9417341876545142,2.634073908712073,0.01635357375168585,2.4835516648212526,2.381922031501973,-0.0020907205484912428,0.9062442918194467,0.5406088698104363,,1.0,0.06455885800686662,0.0,3.2655830539958612e-06,0.951984731559705,0.9296714058736802,2.381922031501973,1.0,0.0,True,0.08308136843749092,7,DE -> LSQ polish | `ftol` termination condition is satisfied.,2.34403792206734,0.014381384835104908,0.003960037069657731,0.4632688744535928,0.04231783436295779,False,False,False,"dV/dQ valleys | R1=first_valley, R2=last_valley",31,3
