Repository: xavilillywirthe-netizen/managing-si-burnout-joule

# Managing Silicon Burn-Out

This repository contains the code and data used for the manuscript:

**Managing silicon burn-out via onboard material diagnostics for durable high-energy density batteries**

The workflows implement material-specific diagnostics for NMC622/SiO-graphite pouch cells, estimate silicon and graphite contributions to electrode capacity, infer the silicon-dominant transition state of charge (SoC), and reproduce the main analysis and figure-generation pipelines used in the manuscript.

## Repository Layout

```text
.
├── code/
│   ├── msmr_si_ocp_identification/
│   ├── pathway_dependent_evolution/
│   ├── diagnostic_algorithm_lifetime_crate/
│   ├── error_bound_analysis/
│   └── plotting/
└── data/
    ├── cell_ocp/
    ├── cell_lifetime_data/
    └── bol_eol_crate_data/
```

- `code/msmr_si_ocp_identification`: identifies the effective silicon OCP used by the multi-species multi-reaction (MSMR) model.
- `code/pathway_dependent_evolution`: computes material-resolved incremental-capacity contributions and silicon current share for BOL/EOL pathway examples.
- `code/diagnostic_algorithm_lifetime_crate`: runs lifetime and C-rate eSOH diagnostics, appends transition SoC, and evaluates rate-dependent robustness.
- `code/error_bound_analysis`: evaluates sampling-frequency and SoC-window requirements using Cramer-Rao-bound analysis.
- `code/plotting`: contains figure-specific plotting scripts and lightweight figure READMEs.
- `data`: contains OCP references, lifetime cell data, the test matrix, and BOL/EOL C-rate files. See [data/README.md](data/README.md).

## Data

The dataset is expected to be placed at the repository root as `data/`. The included `cell_lifetime_data/test_matrix.xlsx` lists all 60 lifetime cells and their cycling or calendar-aging conditions. The lifetime data are split into `type1` and `type2` folders because the processed Voltaiq export schema changed across the dataset; the diagnostic loader selects the correct schema from the cell ID.

The lifetime-aging trends represented by this dataset were previously discussed in:

Wan, Zhiwen, et al.

Minimal reproducible code package for the diagnostic eSOH analyses

Overview
This folder contains the diagnostic workflows used to estimate material-specific
eSOH parameters, append silicon-dominant transition SoC, and evaluate C-rate
robustness for the included datasets.

Recommended order
1. Run A01_cell_lifetime_diagnostics.ipynb.
2. Run A02_crates_diagnostics.ipynb.
3. Run A03_append_transitionSoC_to_all_csv.ipynb.
4. Optional: run A04a_run_initial_charge_discard_si_ocp_study.py.
5. Optional: run A04b_evaluate_initial_charge_discard_si_ocp_study.py.

Main scripts

A01_cell_lifetime_diagnostics.ipynb
Purpose:
    Runs seven-parameter lifetime eSOH diagnostics for representative cells.

Input:
    Repo-local lifetime data under data/cell_lifetime_data.

Main output:
    Results are written under batch_results/A01_cell_lifetime_diagnostics/cellXXX
    and include:
        - cellXXX_voltage_fit_summary.csv
        - cellXXX_parameter_trends_1x3.png
        - cellXXX_si_ocp_lifetime_gradient.png

A02_crates_diagnostics.ipynb
Purpose:
    Runs eSOH diagnostics for BOL or EOL C-rate datasets. The notebook defaults
    to BOL and includes a commented EOL block that can be enabled by the user.

Input:
    Repo-local C-rate data under data/bol_eol_crate_data.

Main output:
    Results are written under batch_results/A02_crate_diagnostics/<run_name>
    and include:
        - structured_batch_esoh_summary.csv
        - crate_parameter_trends.png

A03_append_transitionSoC_to_all_csv.ipynb
Purpose:
    Appends silicon-dominant transition SoC to diagnostic summary CSV files.

Input:
    Existing eSOH summary CSV files under batch_results. The notebook
    automatically scans both supported formats:
        - *_voltage_fit_summary.csv
        - structured_batch_esoh_summary.csv

Main output:
    Transition SoC columns are appended to the same CSV files. Transition plots
    are saved under transition_soc_plots in each result folder.

A04a_run_initial_charge_discard_si_ocp_study.py
Purpose:
    Sweeps discarded initial charge data from 0% to 10% and compares two silicon
    OCP treatments: deformation enabled and deformation disabled. This script can
    run BOL or EOL datasets with or without kinetic compensation.

Configuration:
    Set DATASET to "BOL" or "EOL".
    Set KINETIC_COMPENSATION to True or False.

Main output:
    Aggregate sweep outputs are written under:
        batch_results/A04_initial_charge_discard_<dataset>_<kinetic-setting>

A04b_evaluate_initial_charge_discard_si_ocp_study.py
Purpose:
    Reads the aggregate A04a output and generates comparison tables and figures
    for MAE versus discarded initial charge data.

Configuration:
    Use the same DATASET and KINETIC_COMPENSATION settings as the A04a run being
    evaluated.

File: code/diagnostic_algorithm_lifetime_crate/batch_results/A04_initial_charge_discard_bol_with_kinetic_compensation/batch_results/deformation_disabled_discard_initial_0p08/compact_summary_for_ranking_6metrics.csv
crate_c,crate_label,case_name,q_fit_min,dataset,kinetic_compensation,Cn_Si,Cn_Gr,Cn,Cp,LLI,transition_soc,rmse_v_global,rmse_dvdq_global,si_scale_a,si_shift_b,mean_absolute_error_6metrics_vs_C100_standard,transition_reason,transition_n_candidates,transition_n_valid
0.1,C/10,deformation_disabled,0.08,BOL,True,1.3801615239252685,1.162881728672928,2.5430432525981965,2.6845466537548535,2.478766200746422,0.5198929117322004,0.0108812623298696,0.5854795146702362,1.0,0.0,5.151848355696902,success,3,2
0.2,C/5,deformation_disabled,0.08,BOL,True,1.3858041019961662,1.1671918562467445,2.552995958242911,2.721445768653408,2.4847633857016116,0.5212112106639357,0.0232393600901432,0.8526668983214285,1.0,0.0,5.032212488967043,success,3,2
0.3333333333333333,C/3,deformation_disabled,0.08,BOL,True,1.3633605756757692,1.4553881166382414,2.818748692314011,2.788278149145988,2.515920258548571,0.5231000431857624,0.032889223783276,1.1020589000572654,1.0,0.0,7.807327806055909,success,3,2
0.05,C/20,deformation_disabled,0.08,BOL,True,1.324367358021172,1.183775055567515,2.508142413588687,2.6692763621062285,2.394610786430211,0.5206068135591062,0.0131500084853076,0.3688222601037554,1.0,0.0,3.5211214767734647,success,3,2
0.01,C/100,deformation_disabled,0.08,BOL,True,1.327534753211213,1.1514399583985395,2.4789747116097525,2.6429235583934987,2.37347832833501,0.5234368009991015,0.0267191114659532,0.4307249372067954,1.0,0.0,4.438855118924094,success,3,2

File: code/diagnostic_algorithm_lifetime_crate/batch_results/A04_initial_charge_discard_bol_with_kinetic_compensation/batch_results/deformation_disabled_discard_initial_0p08/structured_batch_esoh_summary.csv
segment_global_id,file,segment_id,crate_label,I_mean_A,R_used_ohm,Ah_throughput,Cn_Si,Cn_Gr,x100,Cp,y100,Cn,LLI,x0,y0,alpha,R,Un0,Un100,x0_si,x0_gr,x100_si,x100_gr,lli_theta,si_scale_a,si_shift_b,success,cost,nfev,message,Qcc_max_meas,rmse_v_global,rmse_v_weighted,rmse_dvdq_global,rmse_dvdq_weighted,flag_bad_qmax,flag_peak_missing,flag_fit_suspect,feature_definition,dvdq_sg_window_used,dvdq_sg_poly_used
0,GMFEB23S_CELL076_C10C5C3Expansion_1_P25C_15P0PSI_20260206_R0_36_1_2_2818579691.xlsx,0,C/10,0.24994779130540365,0.02,2.3852601047223616,1.3801615239252685,1.162881728672928,0.951100203008935,2.6845466537548535,0.022378917071806222,2.5430432525981965,2.478766200746422,0.013145214518129666,0.9108939672334854,0.5427204285712303,,0.6255677654754659,0.06241480931479318,0.01640593478235301,0.009275241727259336,0.9575273815296584,0.9434721319136705,2.478766200746422,1.0,0.0,True,0.05894826006596454,8,DE -> LSQ polish | `ftol` termination condition is satisfied.,2.3852601047223616,0.01088126232986964,0.0031889141124432376,0.5854795146702362,0.03379980020370109,False,False,False,"dV/dQ valleys | R1=first_valley, R2=last_valley",31,3
1,GMFEB23S_CELL076_C10C5C3Expansion_1_P25C_15P0PSI_20260206_R0_36_1_2_2818579691.xlsx,1,C/5,0.4999265060575556,0.02,2.337221397222276,1.3858041019961662,1.1671918562467445,0.9443683895407797,2.721445768653408,0.02711599288937815,2.552995958242911,2.4847633857016116,0.02888656526446598,0.885932076657511,0.5428148436826905,,0.49599417534046303,0.06396821467820722,0.038538485640575895,0.017426863264518273,0.9535453595846917,0.9334725949353893,2.4847633857016116,1.0,0.0,True,0.056208030520341845,16,DE -> LSQ polish | `ftol` termination condition is satisfied.,2.337221397222276,0.023239360090143248,0.0030783557613297185,0.8526668983214285,0.030981939310406537,False,False,False,"dV/dQ valleys | R1=first_valley, R2=last_valley",31,3
2,GMFEB23S_CELL076_C10C5C3Expansion_1_P25C_15P0PSI_20260206_R0_36_1_2_2818579691.xlsx,2,C/3,0.8328128435291489,0.02,2.2903260186111103,1.3633605756757692,1.4553881166382414,0.8621304511522732,2.788278149145988,0.030768514534781712,2.818748692314011,2.515920258548571,0.04959756205285493,0.8521808328548195,0.4836758166463354,,0.38532411578936737,0.07195284277804263,0.07240227486867101,0.028234843725521118,0.9301126557619173,0.7984469178371864,2.515920258548571,1.0,0.0,True,0.05950677876503496,8,DE -> LSQ polish | `ftol` termination condition is satisfied.,2.2903260186111103,0.032889223783276064,0.0030455927044994568,1.1020589000572654,0.03312104530084948,False,False,True,"dV/dQ valleys | R1=first_valley, R2=last_valley",31,3
3,GMFEB23S_CELL076_C20Expansion_1_P25C_15P0PSI_20260124_R0_36_1_2_2818579686.xlsx,0,C/20,0.12494437440454863,0.0,2.3513615394447167,1.324367358021172,1.183775055567515,0.9362820174821405,2.6692763621062285,0.017338836832297966,2.508142413588687,2.394610786430211,-0.0012092217335601951,0.8982373353262281,0.5280271769441702,,1.0,0.0656367141125872,0.0,3.2655830539958612e-06,0.9490656441033437,0.9219801298603106,2.394610786430211,1.0,0.0,True,0.0584479929321049,8,DE -> LSQ polish | `ftol` termination condition is satisfied.,2.3513615394447167,0.013150008485307643,0.0033262019984557018,0.3688222601037554,0.033058655409428164,False,False,False,"dV/dQ valleys | R1=first_valley, R2=last_valley",31,3
4,GMFEB23S_CELL076_C100Expansion_1_P25C_15P0PSI_20260124_R0_36_1_2_2818579684.xlsx,0,C/100,0.024990755696644534,0.0,2.34403792206734,1.327534753211213,1.1514399583985397,0.9395841472169001,2.6429235583934987,0.01675152041923252,2.4789747116097525,2.37347832833501,-0.005983353366924127,0.9036624999755856,0.535517666636124,,1.0,0.06501604114440762,0.0,3.2655830539958612e-06,0.9507586146175621,0.9267007191972255,2.37347832833501,1.0,0.0,True,0.07475625136652186,6,DE -> LSQ polish | `ftol` termination condition is satisfied.,2.34403792206734,0.026719111465953252,0.003758590939866884,0.43072493720679544,0.04309587246075549,False,False,False,"dV/dQ valleys | R1=first_valley, R2=last_valley",31,3
