Repository: xavilillywirthe-netizen/managing-si-burnout-joule

# Managing Silicon Burn-Out

This repository contains the code and data used for the manuscript:

**Managing silicon burn-out via onboard material diagnostics for durable high-energy density batteries**

The workflows implement material-specific diagnostics for NMC622/SiO-graphite pouch cells, estimate silicon and graphite contributions to electrode capacity, infer the silicon-dominant transition state of charge (SoC), and reproduce the main analysis and figure-generation pipelines used in the manuscript.

## Repository Layout

```text
.
├── code/
│   ├── msmr_si_ocp_identification/
│   ├── pathway_dependent_evolution/
│   ├── diagnostic_algorithm_lifetime_crate/
│   ├── error_bound_analysis/
│   └── plotting/
└── data/
    ├── cell_ocp/
    ├── cell_lifetime_data/
    └── bol_eol_crate_data/
```

- `code/msmr_si_ocp_identification`: identifies the effective silicon OCP used by the multi-species multi-reaction (MSMR) model.
- `code/pathway_dependent_evolution`: computes material-resolved incremental-capacity contributions and silicon current share for BOL/EOL pathway examples.
- `code/diagnostic_algorithm_lifetime_crate`: runs lifetime and C-rate eSOH diagnostics, appends transition SoC, and evaluates rate-dependent robustness.
- `code/error_bound_analysis`: evaluates sampling-frequency and SoC-window requirements using Cramer-Rao-bound analysis.
- `code/plotting`: contains figure-specific plotting scripts and lightweight figure READMEs.
- `data`: contains OCP references, lifetime cell data, the test matrix, and BOL/EOL C-rate files. See [data/README.md](data/README.md).

## Data

The dataset is expected to be placed at the repository root as `data/`. The included `cell_lifetime_data/test_matrix.xlsx` lists all 60 lifetime cells and their cycling or calendar-aging conditions. The lifetime data are split into `type1` and `type2` folders because the processed Voltaiq export schema changed across the dataset; the diagnostic loader selects the correct schema from the cell ID.

The lifetime-aging trends represented by this dataset were previously discussed in:

Wan, Zhiwen, et al.

Minimal reproducible code package for the diagnostic eSOH analyses

Overview
This folder contains the diagnostic workflows used to estimate material-specific
eSOH parameters, append silicon-dominant transition SoC, and evaluate C-rate
robustness for the included datasets.

Recommended order
1. Run A01_cell_lifetime_diagnostics.ipynb.
2. Run A02_crates_diagnostics.ipynb.
3. Run A03_append_transitionSoC_to_all_csv.ipynb.
4. Optional: run A04a_run_initial_charge_discard_si_ocp_study.py.
5. Optional: run A04b_evaluate_initial_charge_discard_si_ocp_study.py.

Main scripts

A01_cell_lifetime_diagnostics.ipynb
Purpose:
    Runs seven-parameter lifetime eSOH diagnostics for representative cells.

Input:
    Repo-local lifetime data under data/cell_lifetime_data.

Main output:
    Results are written under batch_results/A01_cell_lifetime_diagnostics/cellXXX
    and include:
        - cellXXX_voltage_fit_summary.csv
        - cellXXX_parameter_trends_1x3.png
        - cellXXX_si_ocp_lifetime_gradient.png

A02_crates_diagnostics.ipynb
Purpose:
    Runs eSOH diagnostics for BOL or EOL C-rate datasets. The notebook defaults
    to BOL and includes a commented EOL block that can be enabled by the user.

Input:
    Repo-local C-rate data under data/bol_eol_crate_data.

Main output:
    Results are written under batch_results/A02_crate_diagnostics/<run_name>
    and include:
        - structured_batch_esoh_summary.csv
        - crate_parameter_trends.png

A03_append_transitionSoC_to_all_csv.ipynb
Purpose:
    Appends silicon-dominant transition SoC to diagnostic summary CSV files.

Input:
    Existing eSOH summary CSV files under batch_results. The notebook
    automatically scans both supported formats:
        - *_voltage_fit_summary.csv
        - structured_batch_esoh_summary.csv

Main output:
    Transition SoC columns are appended to the same CSV files. Transition plots
    are saved under transition_soc_plots in each result folder.

A04a_run_initial_charge_discard_si_ocp_study.py
Purpose:
    Sweeps discarded initial charge data from 0% to 10% and compares two silicon
    OCP treatments: deformation enabled and deformation disabled. This script can
    run BOL or EOL datasets with or without kinetic compensation.

Configuration:
    Set DATASET to "BOL" or "EOL".
    Set KINETIC_COMPENSATION to True or False.

Main output:
    Aggregate sweep outputs are written under:
        batch_results/A04_initial_charge_discard_<dataset>_<kinetic-setting>

A04b_evaluate_initial_charge_discard_si_ocp_study.py
Purpose:
    Reads the aggregate A04a output and generates comparison tables and figures
    for MAE versus discarded initial charge data.

Configuration:
    Use the same DATASET and KINETIC_COMPENSATION settings as the A04a run being
    evaluated.

File: code/diagnostic_algorithm_lifetime_crate/batch_results/A04_initial_charge_discard_bol_with_kinetic_compensation/batch_results/deformation_disabled_discard_initial_0p09/compact_summary_for_ranking_6metrics.csv
crate_c,crate_label,case_name,q_fit_min,dataset,kinetic_compensation,Cn_Si,Cn_Gr,Cn,Cp,LLI,transition_soc,rmse_v_global,rmse_dvdq_global,si_scale_a,si_shift_b,mean_absolute_error_6metrics_vs_C100_standard,transition_reason,transition_n_candidates,transition_n_valid
0.1,C/10,deformation_disabled,0.09,BOL,True,1.3541880749752324,1.1843033814796935,2.538491456454926,2.686940232379586,2.4670930739010988,0.515620129373619,0.0084750474971107,0.5403713951585081,1.0,0.0,4.467486936726771,success,3,2
0.2,C/5,deformation_disabled,0.09,BOL,True,1.3626408018806695,1.1957454731509636,2.5583862750316335,2.72132997423722,2.4753615298556113,0.5166461299838386,0.0203796328031231,0.8079494512945701,1.0,0.0,4.394856321392329,success,3,2
0.3333333333333333,C/3,deformation_disabled,0.09,BOL,True,1.3338437846613078,1.4928730886592916,2.826716873320599,2.789190608987871,2.504448794153648,0.5195607128663456,0.0310576302788756,1.089427539586319,1.0,0.0,7.934273811910252,success,3,2
0.05,C/20,deformation_disabled,0.09,BOL,True,1.3033501047260525,1.2069482325614591,2.510298337287512,2.6740191736002714,2.38523587575039,0.5172139055144553,0.0261592464104142,0.4512859964398091,1.0,0.0,3.0140524766415826,success,3,2
0.01,C/100,deformation_disabled,0.09,BOL,True,1.3068125946219118,1.1701507365584023,2.476963331180314,2.6520155355316812,2.362745170591758,0.5208777966895073,0.0399559535703753,1.0017923168741945,1.0,0.0,3.9904550732533792,success,3,2

File: code/diagnostic_algorithm_lifetime_crate/batch_results/A04_initial_charge_discard_bol_with_kinetic_compensation/batch_results/deformation_disabled_discard_initial_0p09/structured_batch_esoh_summary.csv
segment_global_id,file,segment_id,crate_label,I_mean_A,R_used_ohm,Ah_throughput,Cn_Si,Cn_Gr,x100,Cp,y100,Cn,LLI,x0,y0,alpha,R,Un0,Un100,x0_si,x0_gr,x100_si,x100_gr,lli_theta,si_scale_a,si_shift_b,success,cost,nfev,message,Qcc_max_meas,rmse_v_global,rmse_v_weighted,rmse_dvdq_global,rmse_dvdq_weighted,flag_bad_qmax,flag_peak_missing,flag_fit_suspect,feature_definition,dvdq_sg_window_used,dvdq_sg_poly_used
0,GMFEB23S_CELL076_C10C5C3Expansion_1_P25C_15P0PSI_20260206_R0_36_1_2_2818579691.xlsx,0,C/10,0.24994779130540365,0.02,2.3852601047223616,1.3541880749752324,1.1843033814796937,0.9481257389996554,2.686940232379586,0.02243592361266351,2.538491456454926,2.4670930739010988,0.008488893401032094,0.9101594672844731,0.5334617422216554,,0.6772689365249005,0.06306817231881237,0.009990102177618351,0.006772340822451005,0.9558737304700791,0.9392663218787243,2.4670930739010988,1.0,0.0,True,0.05200722629423771,16,DE -> LSQ polish | `ftol` termination condition is satisfied.,2.3852601047223616,0.008475047497110767,0.0029788525111408564,0.5403713951585081,0.03608380560697447,False,False,False,"dV/dQ valleys | R1=first_valley, R2=last_valley",31,3
1,GMFEB23S_CELL076_C10C5C3Expansion_1_P25C_15P0PSI_20260206_R0_36_1_2_2818579691.xlsx,1,C/5,0.4999265060575556,0.02,2.337221397222276,1.3626408018806697,1.1957454731509636,0.938923716934937,2.72132997423722,0.026910363623988177,2.5583862750316335,2.4753615298556113,0.025370740188539687,0.8857629905926788,0.5326173045795523,,0.5206121871536846,0.06514764830470603,0.033955589520620826,0.015587666582527476,0.9504053846843216,0.9258395035297874,2.4753615298556113,1.0,0.0,True,0.05283451990689558,11,DE -> LSQ polish | `ftol` termination condition is satisfied.,2.337221397222276,0.02037963280312312,0.002993913265393747,0.8079494512945701,0.03148448390543032,False,False,False,"dV/dQ valleys | R1=first_valley, R2=last_valley",31,3
2,GMFEB23S_CELL076_C10C5C3Expansion_1_P25C_15P0PSI_20260206_R0_36_1_2_2818579691.xlsx,2,C/3,0.8328128435291489,0.02,2.2903260186111103,1.3338437846613078,1.4928730886592916,0.8557164073566703,2.789190608987871,0.03068301837296094,2.826716873320599,2.504448794153648,0.045473952504578974,0.8518266186815155,0.47187031614327035,,0.39921819517969853,0.07205036611640547,0.06658559218486661,0.026611244357800004,0.9297939707973153,0.789530005894444,2.504448794153648,1.0,0.0,True,0.05639739295026924,17,DE -> LSQ polish | `xtol` termination condition is satisfied.,2.2903260186111103,0.031057630278875634,0.0029744322520913816,1.089427539586319,0.03392914569722687,False,False,True,"dV/dQ valleys | R1=first_valley, R2=last_valley",31,3
3,GMFEB23S_CELL076_C20Expansion_1_P25C_15P0PSI_20260124_R0_36_1_2_2818579686.xlsx,0,C/20,0.12494437440454863,0.0,2.3513615394447167,1.3033501047260525,1.2069482325614593,0.9316055958060679,2.6740191736002714,0.017437383415578617,2.510298337287512,2.3852358757503906,-0.0050804962484193306,0.8967734639713767,0.5192012779382947,,1.0,0.06640527611318578,0.0,3.2655830539958612e-06,0.9469308304409236,0.9150562976444556,2.3852358757503906,1.0,0.0,True,0.053075247142979176,7,DE -> LSQ polish | `ftol` termination condition is satisfied.,2.3513615394447167,0.026159246410414266,0.003160269181366947,0.45128599643980916,0.036023146441944286,False,False,False,"dV/dQ valleys | R1=first_valley, R2=last_valley",31,3
4,GMFEB23S_CELL076_C100Expansion_1_P25C_15P0PSI_20260124_R0_36_1_2_2818579684.xlsx,0,C/100,0.024990755696644534,0.0,2.34403792206734,1.3068125946219118,1.1701507365584023,0.9355962545490409,2.6520155355316812,0.01708419678433651,2.476963331180314,2.362745170591758,-0.010739079753371739,0.900954555257709,0.5275865727084438,,1.0,0.065761670916022,0.0,3.2655830539958612e-06,0.9487213659368349,0.9209382619233801,2.362745170591758,1.0,0.0,True,0.06546772229440623,7,DE -> LSQ polish | `ftol` termination condition is satisfied.,2.34403792206734,0.03995595357037531,0.0035145903724656297,1.0017923168741945,0.04362991909084625,False,False,True,"dV/dQ valleys | R1=first_valley, R2=last_valley",31,3
