Repository: xavilillywirthe-netizen/managing-si-burnout-joule

# Managing Silicon Burn-Out

This repository contains the code and data used for the manuscript:

**Managing silicon burn-out via onboard material diagnostics for durable high-energy density batteries**

The workflows implement material-specific diagnostics for NMC622/SiO-graphite pouch cells, estimate silicon and graphite contributions to electrode capacity, infer the silicon-dominant transition state of charge (SoC), and reproduce the main analysis and figure-generation pipelines used in the manuscript.

## Repository Layout

```text
.
├── code/
│   ├── msmr_si_ocp_identification/
│   ├── pathway_dependent_evolution/
│   ├── diagnostic_algorithm_lifetime_crate/
│   ├── error_bound_analysis/
│   └── plotting/
└── data/
    ├── cell_ocp/
    ├── cell_lifetime_data/
    └── bol_eol_crate_data/
```

- `code/msmr_si_ocp_identification`: identifies the effective silicon OCP used by the multi-species multi-reaction (MSMR) model.
- `code/pathway_dependent_evolution`: computes material-resolved incremental-capacity contributions and silicon current share for BOL/EOL pathway examples.
- `code/diagnostic_algorithm_lifetime_crate`: runs lifetime and C-rate eSOH diagnostics, appends transition SoC, and evaluates rate-dependent robustness.
- `code/error_bound_analysis`: evaluates sampling-frequency and SoC-window requirements using Cramer-Rao-bound analysis.
- `code/plotting`: contains figure-specific plotting scripts and lightweight figure READMEs.
- `data`: contains OCP references, lifetime cell data, the test matrix, and BOL/EOL C-rate files. See [data/README.md](data/README.md).

## Data

The dataset is expected to be placed at the repository root as `data/`. The included `cell_lifetime_data/test_matrix.xlsx` lists all 60 lifetime cells and their cycling or calendar-aging conditions. The lifetime data are split into `type1` and `type2` folders because the processed Voltaiq export schema changed across the dataset; the diagnostic loader selects the correct schema from the cell ID.

The lifetime-aging trends represented by this dataset were previously discussed in:

Wan, Zhiwen, et al.

Minimal reproducible code package for the diagnostic eSOH analyses

Overview
This folder contains the diagnostic workflows used to estimate material-specific
eSOH parameters, append silicon-dominant transition SoC, and evaluate C-rate
robustness for the included datasets.

Recommended order
1. Run A01_cell_lifetime_diagnostics.ipynb.
2. Run A02_crates_diagnostics.ipynb.
3. Run A03_append_transitionSoC_to_all_csv.ipynb.
4. Optional: run A04a_run_initial_charge_discard_si_ocp_study.py.
5. Optional: run A04b_evaluate_initial_charge_discard_si_ocp_study.py.

Main scripts

A01_cell_lifetime_diagnostics.ipynb
Purpose:
    Runs seven-parameter lifetime eSOH diagnostics for representative cells.

Input:
    Repo-local lifetime data under data/cell_lifetime_data.

Main output:
    Results are written under batch_results/A01_cell_lifetime_diagnostics/cellXXX
    and include:
        - cellXXX_voltage_fit_summary.csv
        - cellXXX_parameter_trends_1x3.png
        - cellXXX_si_ocp_lifetime_gradient.png

A02_crates_diagnostics.ipynb
Purpose:
    Runs eSOH diagnostics for BOL or EOL C-rate datasets. The notebook defaults
    to BOL and includes a commented EOL block that can be enabled by the user.

Input:
    Repo-local C-rate data under data/bol_eol_crate_data.

Main output:
    Results are written under batch_results/A02_crate_diagnostics/<run_name>
    and include:
        - structured_batch_esoh_summary.csv
        - crate_parameter_trends.png

A03_append_transitionSoC_to_all_csv.ipynb
Purpose:
    Appends silicon-dominant transition SoC to diagnostic summary CSV files.

Input:
    Existing eSOH summary CSV files under batch_results. The notebook
    automatically scans both supported formats:
        - *_voltage_fit_summary.csv
        - structured_batch_esoh_summary.csv

Main output:
    Transition SoC columns are appended to the same CSV files. Transition plots
    are saved under transition_soc_plots in each result folder.

A04a_run_initial_charge_discard_si_ocp_study.py
Purpose:
    Sweeps discarded initial charge data from 0% to 10% and compares two silicon
    OCP treatments: deformation enabled and deformation disabled. This script can
    run BOL or EOL datasets with or without kinetic compensation.

Configuration:
    Set DATASET to "BOL" or "EOL".
    Set KINETIC_COMPENSATION to True or False.

Main output:
    Aggregate sweep outputs are written under:
        batch_results/A04_initial_charge_discard_<dataset>_<kinetic-setting>

A04b_evaluate_initial_charge_discard_si_ocp_study.py
Purpose:
    Reads the aggregate A04a output and generates comparison tables and figures
    for MAE versus discarded initial charge data.

Configuration:
    Use the same DATASET and KINETIC_COMPENSATION settings as the A04a run being
    evaluated.

File: code/diagnostic_algorithm_lifetime_crate/batch_results/A04_initial_charge_discard_bol_with_kinetic_compensation/batch_results/deformation_enabled_discard_initial_0p00/compact_summary_for_ranking_6metrics.csv
crate_c,crate_label,case_name,q_fit_min,dataset,kinetic_compensation,Cn_Si,Cn_Gr,Cn,Cp,LLI,transition_soc,rmse_v_global,rmse_dvdq_global,si_scale_a,si_shift_b,mean_absolute_error_6metrics_vs_C100_standard,transition_reason,transition_n_candidates,transition_n_valid
0.1,C/10,deformation_enabled,0.0,BOL,True,1.105621378821284,1.3552050184116502,2.4608263972329345,2.743577275409989,2.4573312265618537,0.5314830017709474,0.0058018907484727,0.0726946938651316,0.7731552389018922,0.0721442172588314,4.007682051068952,success,2,1
0.2,C/5,deformation_enabled,0.0,BOL,True,1.205406300929193,1.184530227918345,2.389936528847538,2.7999999999999994,2.426573586901129,0.5532234742401146,0.0056858753808933,0.071293106538353,0.7663273716498229,0.0600066449271606,3.1715184164582184,success,3,1
0.3333333333333333,C/3,deformation_enabled,0.0,BOL,True,1.1338393703613387,1.200704310035448,2.334543680396787,2.7999999999999994,2.3929456215911795,0.5374251922224172,0.0066013280101792,0.0708367738388506,0.6678829773524848,0.0691380439957536,4.394565202665485,success,3,1
0.05,C/20,deformation_enabled,0.0,BOL,True,1.249170809893671,1.243155241520822,2.4923260514144925,2.741630962673231,2.406593702189933,0.5504869772930866,0.0030527886703789,0.0470967594015045,0.934280468148643,0.032172506469078,1.0981525910429755,success,3,2
0.01,C/100,deformation_enabled,0.0,BOL,True,1.2340146703649035,1.2803556034105257,2.5143702737754294,2.72815891859656,2.39799947083684,0.5541101294295357,0.0031855783748702,0.0502078161843988,0.9614576180845672,0.0313715339952733,0.06067970853596815,success,2,1

File: code/diagnostic_algorithm_lifetime_crate/batch_results/A04_initial_charge_discard_bol_with_kinetic_compensation/batch_results/deformation_enabled_discard_initial_0p00/structured_batch_esoh_summary.csv
segment_global_id,file,segment_id,crate_label,I_mean_A,R_used_ohm,Ah_throughput,Cn_Si,Cn_Gr,x100,Cp,y100,Cn,LLI,x0,y0,alpha,R,Un0,Un100,x0_si,x0_gr,x100_si,x100_gr,lli_theta,si_scale_a,si_shift_b,success,cost,nfev,message,Qcc_max_meas,rmse_v_global,rmse_v_weighted,rmse_dvdq_global,rmse_dvdq_weighted,flag_bad_qmax,flag_peak_missing,flag_fit_suspect,feature_definition,dvdq_sg_window_used,dvdq_sg_poly_used
0,GMFEB23S_CELL076_C10C5C3Expansion_1_P25C_15P0PSI_20260206_R0_36_1_2_2818579691.xlsx,0,C/10,0.24994779130540365,0.02,2.3852601047223616,1.105621378821284,1.3552050184116502,0.9698660361110442,2.743577275409989,0.025754435187019285,2.4608263972329345,2.4573312265618537,0.0005737254448155982,0.8951522560907217,0.44928865362647896,,0.9445950235958821,0.058431219882129196,0.00018241064299534884,0.0008929730899053108,0.980959201531761,0.9608162157703038,2.4573312265618537,0.7731552389018922,0.07214421725883145,True,0.21814711222159544,36,DE -> LSQ polish | `ftol` termination condition is satisfied.,2.3852601047223616,0.005801890748472754,0.005801890748472754,0.07269469386513167,0.07269469386513167,False,False,False,"dV/dQ valleys | R1=first_valley, R2=last_valley",31,3
1,GMFEB23S_CELL076_C10C5C3Expansion_1_P25C_15P0PSI_20260206_R0_36_1_2_2818579691.xlsx,1,C/5,0.4999265060575556,0.02,2.337221397222276,1.205406300929193,1.184530227918345,0.9792951313823496,2.7999999999999994,0.030757278531393893,2.389936528847538,2.426573586901129,0.0013522575817143112,0.8654792061107783,0.5043674952784029,,0.8577721046004974,0.053902181589925234,0.0004429568026224344,0.002277583810394336,0.9834009212650505,0.9751169813628298,2.426573586901129,0.7663273716498229,0.060006644927160624,True,0.2142189588623442,19,DE -> LSQ polish | `ftol` termination condition is satisfied.,2.337221397222276,0.005685875380893338,0.005685875380893338,0.07129310653835307,0.07129310653835307,False,False,False,"dV/dQ valleys | R1=first_valley, R2=last_valley",31,3
2,GMFEB23S_CELL076_C10C5C3Expansion_1_P25C_15P0PSI_20260206_R0_36_1_2_2818579691.xlsx,2,C/3,0.8328128435291489,0.02,2.2903260186111103,1.1338393703613387,1.200704310035448,0.9827136447822087,2.7999999999999994,0.03527060447327902,2.334543680396787,2.3929456215911795,0.0016542463896976889,0.8532441825486757,0.48567922711500844,,0.8264474180434802,0.05179462462680855,0.0004433372256397189,0.0027977223251673716,0.9859825916225547,0.9796271567905621,2.3929456215911795,0.6678829773524848,0.06913804399575363,True,0.30336791159380283,30,DE -> LSQ polish | `ftol` termination condition is satisfied.,2.2903260186111103,0.006601328010179269,0.006601328010179269,0.07083677383885062,0.07083677383885062,False,False,False,"dV/dQ valleys | R1=first_valley, R2=last_valley",31,3
3,GMFEB23S_CELL076_C20Expansion_1_P25C_15P0PSI_20260124_R0_36_1_2_2818579686.xlsx,0,C/20,0.12494437440454863,0.0,2.3513615394447167,1.2491708098936707,1.243155241520822,0.9441558588822049,2.741630962673231,0.019495497107339523,2.4923260514144925,2.406593702189933,0.0007152772976938282,0.8771461333373952,0.501206818098586,,0.9310522151000811,0.06601822935468561,0.0003240063320479578,0.001108441604708129,0.9694582864785144,0.9187309940567215,2.406593702189933,0.934280468148643,0.03217250646907808,True,0.057576990243616066,17,DE -> LSQ polish | `ftol` termination condition is satisfied.,2.3513615394447167,0.0030527886703789146,0.0030527886703789146,0.04709675940150451,0.04709675940150451,False,False,False,"dV/dQ valleys | R1=first_valley, R2=last_valley",31,3
4,GMFEB23S_CELL076_C100Expansion_1_P25C_15P0PSI_20260124_R0_36_1_2_2818579684.xlsx,0,C/100,0.024990755696644534,0.0,2.34403792206734,1.2340146703649035,1.2803556034105257,0.9329663875255855,2.72815891859656,0.019125176050118556,2.5143702737754294,2.39799947083684,0.0007099309028815171,0.8783265613100277,0.49078478346468046,,0.9339846189611333,0.06791596937785788,0.0003444173440643671,0.0010622151375083465,0.9682228981526113,0.8989859439490236,2.39799947083684,0.9614576180845673,0.0313715339952733,True,0.06215533489246017,19,DE -> LSQ polish | `ftol` termination condition is satisfied.,2.34403792206734,0.003185578374870289,0.003185578374870289,0.05020781618439886,0.05020781618439886,False,False,False,"dV/dQ valleys | R1=first_valley, R2=last_valley",31,3
