Repository: xavilillywirthe-netizen/managing-si-burnout-joule

# Managing Silicon Burn-Out

This repository contains the code and data used for the manuscript:

**Managing silicon burn-out via onboard material diagnostics for durable high-energy density batteries**

The workflows implement material-specific diagnostics for NMC622/SiO-graphite pouch cells, estimate silicon and graphite contributions to electrode capacity, infer the silicon-dominant transition state of charge (SoC), and reproduce the main analysis and figure-generation pipelines used in the manuscript.

## Repository Layout

```text
.
├── code/
│   ├── msmr_si_ocp_identification/
│   ├── pathway_dependent_evolution/
│   ├── diagnostic_algorithm_lifetime_crate/
│   ├── error_bound_analysis/
│   └── plotting/
└── data/
    ├── cell_ocp/
    ├── cell_lifetime_data/
    └── bol_eol_crate_data/
```

- `code/msmr_si_ocp_identification`: identifies the effective silicon OCP used by the multi-species multi-reaction (MSMR) model.
- `code/pathway_dependent_evolution`: computes material-resolved incremental-capacity contributions and silicon current share for BOL/EOL pathway examples.
- `code/diagnostic_algorithm_lifetime_crate`: runs lifetime and C-rate eSOH diagnostics, appends transition SoC, and evaluates rate-dependent robustness.
- `code/error_bound_analysis`: evaluates sampling-frequency and SoC-window requirements using Cramer-Rao-bound analysis.
- `code/plotting`: contains figure-specific plotting scripts and lightweight figure READMEs.
- `data`: contains OCP references, lifetime cell data, the test matrix, and BOL/EOL C-rate files. See [data/README.md](data/README.md).

## Data

The dataset is expected to be placed at the repository root as `data/`. The included `cell_lifetime_data/test_matrix.xlsx` lists all 60 lifetime cells and their cycling or calendar-aging conditions. The lifetime data are split into `type1` and `type2` folders because the processed Voltaiq export schema changed across the dataset; the diagnostic loader selects the correct schema from the cell ID.

The lifetime-aging trends represented by this dataset were previously discussed in:

Wan, Zhiwen, et al.

Minimal reproducible code package for the diagnostic eSOH analyses

Overview
This folder contains the diagnostic workflows used to estimate material-specific
eSOH parameters, append silicon-dominant transition SoC, and evaluate C-rate
robustness for the included datasets.

Recommended order
1. Run A01_cell_lifetime_diagnostics.ipynb.
2. Run A02_crates_diagnostics.ipynb.
3. Run A03_append_transitionSoC_to_all_csv.ipynb.
4. Optional: run A04a_run_initial_charge_discard_si_ocp_study.py.
5. Optional: run A04b_evaluate_initial_charge_discard_si_ocp_study.py.

Main scripts

A01_cell_lifetime_diagnostics.ipynb
Purpose:
    Runs seven-parameter lifetime eSOH diagnostics for representative cells.

Input:
    Repo-local lifetime data under data/cell_lifetime_data.

Main output:
    Results are written under batch_results/A01_cell_lifetime_diagnostics/cellXXX
    and include:
        - cellXXX_voltage_fit_summary.csv
        - cellXXX_parameter_trends_1x3.png
        - cellXXX_si_ocp_lifetime_gradient.png

A02_crates_diagnostics.ipynb
Purpose:
    Runs eSOH diagnostics for BOL or EOL C-rate datasets. The notebook defaults
    to BOL and includes a commented EOL block that can be enabled by the user.

Input:
    Repo-local C-rate data under data/bol_eol_crate_data.

Main output:
    Results are written under batch_results/A02_crate_diagnostics/<run_name>
    and include:
        - structured_batch_esoh_summary.csv
        - crate_parameter_trends.png

A03_append_transitionSoC_to_all_csv.ipynb
Purpose:
    Appends silicon-dominant transition SoC to diagnostic summary CSV files.

Input:
    Existing eSOH summary CSV files under batch_results. The notebook
    automatically scans both supported formats:
        - *_voltage_fit_summary.csv
        - structured_batch_esoh_summary.csv

Main output:
    Transition SoC columns are appended to the same CSV files. Transition plots
    are saved under transition_soc_plots in each result folder.

A04a_run_initial_charge_discard_si_ocp_study.py
Purpose:
    Sweeps discarded initial charge data from 0% to 10% and compares two silicon
    OCP treatments: deformation enabled and deformation disabled. This script can
    run BOL or EOL datasets with or without kinetic compensation.

Configuration:
    Set DATASET to "BOL" or "EOL".
    Set KINETIC_COMPENSATION to True or False.

Main output:
    Aggregate sweep outputs are written under:
        batch_results/A04_initial_charge_discard_<dataset>_<kinetic-setting>

A04b_evaluate_initial_charge_discard_si_ocp_study.py
Purpose:
    Reads the aggregate A04a output and generates comparison tables and figures
    for MAE versus discarded initial charge data.

Configuration:
    Use the same DATASET and KINETIC_COMPENSATION settings as the A04a run being
    evaluated.

File: code/diagnostic_algorithm_lifetime_crate/batch_results/A04_initial_charge_discard_bol_with_kinetic_compensation/batch_results/deformation_enabled_discard_initial_0p04/compact_summary_for_ranking_6metrics.csv
crate_c,crate_label,case_name,q_fit_min,dataset,kinetic_compensation,Cn_Si,Cn_Gr,Cn,Cp,LLI,transition_soc,rmse_v_global,rmse_dvdq_global,si_scale_a,si_shift_b,mean_absolute_error_6metrics_vs_C100_standard,transition_reason,transition_n_candidates,transition_n_valid
0.1,C/10,deformation_enabled,0.04,BOL,True,1.3514256063559793,1.193432137946941,2.54485774430292,2.7383922797433695,2.491530982759394,0.5374415985897636,0.0135171316087948,0.5962824895138817,0.9970312332415588,0.0113657275002547,3.970409205249195,success,3,2
0.2,C/5,deformation_enabled,0.04,BOL,True,1.3025725787025542,1.1910225528205085,2.4935951315230627,2.770054570932247,2.4502769229479515,0.534479142396274,0.0123144868348987,0.7318697287818834,0.9355760802473984,0.0187572262490184,3.233659090282627,success,3,2
0.3333333333333333,C/3,deformation_enabled,0.04,BOL,True,1.2176340889665105,1.4754597486884302,2.6930938376549407,2.7999999999999994,2.4292271162724615,0.5137698723526558,0.0170521836053139,0.905159436524439,0.8832476709869393,0.021992094792375,5.334561830789338,success,3,2
0.05,C/20,deformation_enabled,0.04,BOL,True,1.2682044445677465,1.359256842260084,2.62746128682783,2.724015923078203,2.4177073057615632,0.5324012044385271,0.0091668622697199,0.6161675641454247,1.0369663323180198,0.0065817299679356,2.8232343314666863,success,3,2
0.01,C/100,deformation_enabled,0.04,BOL,True,1.2856616095768194,1.3582981968493733,2.6439598064261927,2.704241719456009,2.4123835205635107,0.5343773797928019,0.0102420578977108,0.6088977588630501,1.078873859092201,1.853564491534156e-12,3.206759543144621,success,3,2

File: code/diagnostic_algorithm_lifetime_crate/batch_results/A04_initial_charge_discard_bol_with_kinetic_compensation/batch_results/deformation_enabled_discard_initial_0p04/structured_batch_esoh_summary.csv
segment_global_id,file,segment_id,crate_label,I_mean_A,R_used_ohm,Ah_throughput,Cn_Si,Cn_Gr,x100,Cp,y100,Cn,LLI,x0,y0,alpha,R,Un0,Un100,x0_si,x0_gr,x100_si,x100_gr,lli_theta,si_scale_a,si_shift_b,success,cost,nfev,message,Qcc_max_meas,rmse_v_global,rmse_v_weighted,rmse_dvdq_global,rmse_dvdq_weighted,flag_bad_qmax,flag_peak_missing,flag_fit_suspect,feature_definition,dvdq_sg_window_used,dvdq_sg_poly_used
0,GMFEB23S_CELL076_C10C5C3Expansion_1_P25C_15P0PSI_20260206_R0_36_1_2_2818579691.xlsx,0,C/10,0.24994779130540365,0.02,2.3852601047223616,1.3514256063559793,1.193432137946941,0.9530407985109662,2.7383922797433695,0.02416663475195182,2.54485774430292,2.491530982759394,0.015754574924537468,0.8952106127702867,0.5310417092591388,,0.6039848444512457,0.06349714838967552,0.02047869579855856,0.010405047528990874,0.9676437389114029,0.936504929290258,2.491530982759394,0.9970312332415587,0.011365727500254766,True,0.04784727749167028,24,DE -> LSQ polish | `ftol` termination condition is satisfied.,2.3852601047223616,0.013517131608794822,0.002697490560155155,0.5962824895138817,0.04242936472259607,False,False,False,"dV/dQ valleys | R1=first_valley, R2=last_valley",31,3
1,GMFEB23S_CELL076_C10C5C3Expansion_1_P25C_15P0PSI_20260206_R0_36_1_2_2818579691.xlsx,1,C/5,0.4999265060575556,0.02,2.337221397222276,1.3025725787025542,1.1910225528205083,0.9508228419860378,2.770054570932247,0.02863110137355662,2.4935951315230627,2.4502769229479515,0.013532995821346039,0.872376716260738,0.5223673090454568,,0.6005316754988184,0.06415280350130885,0.016221731587474485,0.010592435651396405,0.9677762532621125,0.9322843650673388,2.4502769229479515,0.9355760802473985,0.01875722624901846,True,0.0735324344850774,26,DE -> LSQ polish | `ftol` termination condition is satisfied.,2.337221397222276,0.012314486834898736,0.003342457704696221,0.7318697287818834,0.05041316364641704,False,False,False,"dV/dQ valleys | R1=first_valley, R2=last_valley",31,3
2,GMFEB23S_CELL076_C10C5C3Expansion_1_P25C_15P0PSI_20260206_R0_36_1_2_2818579691.xlsx,2,C/3,0.8328128435291489,0.02,2.2903260186111103,1.2176340889665105,1.4754597486884302,0.8699507667414759,2.7999999999999994,0.030845738320643717,2.6930938376549407,2.4292271162724615,0.019506572563135482,0.8488193163960405,0.45213206905065995,,0.5240120470026965,0.07188131042385297,0.024547109625594296,0.015346832008095095,0.9512018715230917,0.802898089595916,2.4292271162724615,0.8832476709869393,0.02199209479237504,True,0.10474815790151859,20,DE -> LSQ polish | `ftol` termination condition is satisfied.,2.2903260186111103,0.01705218360531391,0.0038358201226698654,0.905159436524439,0.06459185971848223,False,False,False,"dV/dQ valleys | R1=first_valley, R2=last_valley",31,3
3,GMFEB23S_CELL076_C20Expansion_1_P25C_15P0PSI_20260124_R0_36_1_2_2818579686.xlsx,0,C/20,0.12494437440454863,0.0,2.3513615394447167,1.2682044445677465,1.3592568422600841,0.9014362958201892,2.724015923078203,0.01806829965109675,2.6274612868278306,2.4177073057615632,0.006518623300055926,0.8812649937392951,0.48267293258538047,,0.7231114229501603,0.07063242041561248,0.008120303005406192,0.0050242351476875126,0.9513919526350122,0.8548275642996519,2.4177073057615632,1.0369663323180198,0.006581729967935643,True,0.024153899662397338,18,DE -> LSQ polish | `ftol` termination condition is satisfied.,2.3513615394447167,0.009166862269719975,0.001979445297413569,0.6161675641454247,0.03516062048035059,False,False,False,"dV/dQ valleys | R1=first_valley, R2=last_valley",31,3
4,GMFEB23S_CELL076_C100Expansion_1_P25C_15P0PSI_20260124_R0_36_1_2_2818579684.xlsx,0,C/100,0.024990755696644534,0.0,2.34403792206734,1.2856616095768194,1.3582981968493733,0.8943608663818197,2.704241719456009,0.017649804403976947,2.6439598064261927,2.4123835205635107,0.00779749413610209,0.8844502480192287,0.48626367407401405,,0.7200133968527161,0.07101665223872648,0.010614261024942864,0.005131357156380166,0.9457957465202415,0.8456765952370443,2.4123835205635107,1.078873859092201,1.853564491534156e-12,True,0.021882806285687728,18,DE -> LSQ polish | `ftol` termination condition is satisfied.,2.34403792206734,0.010242057897710818,0.0018931917436578684,0.6088977588630501,0.0339607127844222,False,False,False,"dV/dQ valleys | R1=first_valley, R2=last_valley",31,3
