Repository: xavilillywirthe-netizen/managing-si-burnout-joule

# Managing Silicon Burn-Out

This repository contains the code and data used for the manuscript:

**Managing silicon burn-out via onboard material diagnostics for durable high-energy density batteries**

The workflows implement material-specific diagnostics for NMC622/SiO-graphite pouch cells, estimate silicon and graphite contributions to electrode capacity, infer the silicon-dominant transition state of charge (SoC), and reproduce the main analysis and figure-generation pipelines used in the manuscript.

## Repository Layout

```text
.
├── code/
│   ├── msmr_si_ocp_identification/
│   ├── pathway_dependent_evolution/
│   ├── diagnostic_algorithm_lifetime_crate/
│   ├── error_bound_analysis/
│   └── plotting/
└── data/
    ├── cell_ocp/
    ├── cell_lifetime_data/
    └── bol_eol_crate_data/
```

- `code/msmr_si_ocp_identification`: identifies the effective silicon OCP used by the multi-species multi-reaction (MSMR) model.
- `code/pathway_dependent_evolution`: computes material-resolved incremental-capacity contributions and silicon current share for BOL/EOL pathway examples.
- `code/diagnostic_algorithm_lifetime_crate`: runs lifetime and C-rate eSOH diagnostics, appends transition SoC, and evaluates rate-dependent robustness.
- `code/error_bound_analysis`: evaluates sampling-frequency and SoC-window requirements using Cramer-Rao-bound analysis.
- `code/plotting`: contains figure-specific plotting scripts and lightweight figure READMEs.
- `data`: contains OCP references, lifetime cell data, the test matrix, and BOL/EOL C-rate files. See [data/README.md](data/README.md).

## Data

The dataset is expected to be placed at the repository root as `data/`. The included `cell_lifetime_data/test_matrix.xlsx` lists all 60 lifetime cells and their cycling or calendar-aging conditions. The lifetime data are split into `type1` and `type2` folders because the processed Voltaiq export schema changed across the dataset; the diagnostic loader selects the correct schema from the cell ID.

The lifetime-aging trends represented by this dataset were previously discussed in:

Wan, Zhiwen, et al.

Minimal reproducible code package for the diagnostic eSOH analyses

Overview
This folder contains the diagnostic workflows used to estimate material-specific
eSOH parameters, append silicon-dominant transition SoC, and evaluate C-rate
robustness for the included datasets.

Recommended order
1. Run A01_cell_lifetime_diagnostics.ipynb.
2. Run A02_crates_diagnostics.ipynb.
3. Run A03_append_transitionSoC_to_all_csv.ipynb.
4. Optional: run A04a_run_initial_charge_discard_si_ocp_study.py.
5. Optional: run A04b_evaluate_initial_charge_discard_si_ocp_study.py.

Main scripts

A01_cell_lifetime_diagnostics.ipynb
Purpose:
    Runs seven-parameter lifetime eSOH diagnostics for representative cells.

Input:
    Repo-local lifetime data under data/cell_lifetime_data.

Main output:
    Results are written under batch_results/A01_cell_lifetime_diagnostics/cellXXX
    and include:
        - cellXXX_voltage_fit_summary.csv
        - cellXXX_parameter_trends_1x3.png
        - cellXXX_si_ocp_lifetime_gradient.png

A02_crates_diagnostics.ipynb
Purpose:
    Runs eSOH diagnostics for BOL or EOL C-rate datasets. The notebook defaults
    to BOL and includes a commented EOL block that can be enabled by the user.

Input:
    Repo-local C-rate data under data/bol_eol_crate_data.

Main output:
    Results are written under batch_results/A02_crate_diagnostics/<run_name>
    and include:
        - structured_batch_esoh_summary.csv
        - crate_parameter_trends.png

A03_append_transitionSoC_to_all_csv.ipynb
Purpose:
    Appends silicon-dominant transition SoC to diagnostic summary CSV files.

Input:
    Existing eSOH summary CSV files under batch_results. The notebook
    automatically scans both supported formats:
        - *_voltage_fit_summary.csv
        - structured_batch_esoh_summary.csv

Main output:
    Transition SoC columns are appended to the same CSV files. Transition plots
    are saved under transition_soc_plots in each result folder.

A04a_run_initial_charge_discard_si_ocp_study.py
Purpose:
    Sweeps discarded initial charge data from 0% to 10% and compares two silicon
    OCP treatments: deformation enabled and deformation disabled. This script can
    run BOL or EOL datasets with or without kinetic compensation.

Configuration:
    Set DATASET to "BOL" or "EOL".
    Set KINETIC_COMPENSATION to True or False.

Main output:
    Aggregate sweep outputs are written under:
        batch_results/A04_initial_charge_discard_<dataset>_<kinetic-setting>

A04b_evaluate_initial_charge_discard_si_ocp_study.py
Purpose:
    Reads the aggregate A04a output and generates comparison tables and figures
    for MAE versus discarded initial charge data.

Configuration:
    Use the same DATASET and KINETIC_COMPENSATION settings as the A04a run being
    evaluated.

File: code/diagnostic_algorithm_lifetime_crate/batch_results/A04_initial_charge_discard_bol_with_kinetic_compensation/batch_results/deformation_enabled_discard_initial_0p05/compact_summary_for_ranking_6metrics.csv
crate_c,crate_label,case_name,q_fit_min,dataset,kinetic_compensation,Cn_Si,Cn_Gr,Cn,Cp,LLI,transition_soc,rmse_v_global,rmse_dvdq_global,si_scale_a,si_shift_b,mean_absolute_error_6metrics_vs_C100_standard,transition_reason,transition_n_candidates,transition_n_valid
0.1,C/10,deformation_enabled,0.05,BOL,True,1.362638875935509,1.2020880253025377,2.5647269012380467,2.7339356183547134,2.4998038841406163,0.5364574525905575,0.0162661411631843,0.6210179588586635,1.0129934566628904,0.0082850230672152,4.1875594245052,success,3,2
0.2,C/5,deformation_enabled,0.05,BOL,True,1.2831317089371168,1.3411596240596206,2.6242913329967372,2.767783740940432,2.458502413791883,0.5258888319826338,0.0155724441054872,0.7536974833160309,0.9633263986289404,0.0146556510483081,3.3770923520286984,success,3,2
0.3333333333333333,C/3,deformation_enabled,0.05,BOL,True,1.2480134785725243,1.52182302468451,2.769836503257035,2.7999999999999994,2.45878602862965,0.5159776793256278,0.023920517652441,1.013321074929103,0.9342530436659848,0.0137666461060124,6.58324374474666,success,3,2
0.05,C/20,deformation_enabled,0.05,BOL,True,1.2730883287932473,1.3640890647661623,2.63717739355941,2.7223428683558564,2.42020448345656,0.5313643013794712,0.0102112075154517,0.6392160748561884,1.0444202414043606,0.0048332262555238,3.061360832187449,success,3,2
0.01,C/100,deformation_enabled,0.05,BOL,True,1.2865333731848063,1.3590896000453343,2.6456229732301404,2.703923771504847,2.4132001846352167,0.5344989595327531,0.0106629095410142,0.6153989000567316,1.0795900519711377,2.272075545057132e-11,3.2454519648626934,success,3,2

File: code/diagnostic_algorithm_lifetime_crate/batch_results/A04_initial_charge_discard_bol_with_kinetic_compensation/batch_results/deformation_enabled_discard_initial_0p05/structured_batch_esoh_summary.csv
segment_global_id,file,segment_id,crate_label,I_mean_A,R_used_ohm,Ah_throughput,Cn_Si,Cn_Gr,x100,Cp,y100,Cn,LLI,x0,y0,alpha,R,Un0,Un100,x0_si,x0_gr,x100_si,x100_gr,lli_theta,si_scale_a,si_shift_b,success,cost,nfev,message,Qcc_max_meas,rmse_v_global,rmse_v_weighted,rmse_dvdq_global,rmse_dvdq_weighted,flag_bad_qmax,flag_peak_missing,flag_fit_suspect,feature_definition,dvdq_sg_window_used,dvdq_sg_poly_used
0,GMFEB23S_CELL076_C10C5C3Expansion_1_P25C_15P0PSI_20260206_R0_36_1_2_2818579691.xlsx,0,C/10,0.24994779130540365,0.02,2.3852601047223616,1.362638875935509,1.2020880253025377,0.9492185993101299,2.7339356183547134,0.023891348024404454,2.5647269012380467,2.4998038841406163,0.019193611631735275,0.8963552380694139,0.53129979464002,,0.5788570059995454,0.06425330343542746,0.025703860109996358,0.011813854507671171,0.9647286645786566,0.9316374297792197,2.4998038841406163,1.0129934566628904,0.008285023067215295,True,0.04453870078212674,23,DE -> LSQ polish | `ftol` termination condition is satisfied.,2.3852601047223616,0.01626614116318433,0.0025498831175408514,0.6210179588586635,0.04675839852208597,False,False,False,"dV/dQ valleys | R1=first_valley, R2=last_valley",31,3
1,GMFEB23S_CELL076_C10C5C3Expansion_1_P25C_15P0PSI_20260206_R0_36_1_2_2818579691.xlsx,1,C/5,0.4999265060575556,0.02,2.337221397222276,1.2831317089371168,1.3411596240596206,0.9084981866672027,2.7677837409404322,0.026858491643799012,2.6242913329967372,2.458502413791883,0.017887693908629987,0.8712963581760085,0.48894407903709375,,0.5685428474716442,0.0702001771394337,0.02358938384869897,0.012432698824237969,0.9547064040112327,0.8642901858925514,2.458502413791883,0.9633263986289404,0.01465565104830819,True,0.0683311900393313,38,DE -> LSQ polish | `ftol` termination condition is satisfied.,2.337221397222276,0.015572444105487205,0.0031737325385873356,0.7536974833160309,0.05635787411727501,False,False,False,"dV/dQ valleys | R1=first_valley, R2=last_valley",31,3
2,GMFEB23S_CELL076_C10C5C3Expansion_1_P25C_15P0PSI_20260206_R0_36_1_2_2818579691.xlsx,2,C/3,0.8328128435291489,0.02,2.2903260186111103,1.2480134785725245,1.5218230246845101,0.8567270323592394,2.7999999999999994,0.03064007895498494,2.769836503257035,2.45878602862965,0.029845728745134692,0.8486136570303817,0.4505729768183041,,0.4598317305493151,0.07210545191984516,0.04129857402632692,0.020453503074283917,0.9453710980233191,0.7840330008280904,2.45878602862965,0.9342530436659848,0.013766646106012435,True,0.09147917198890476,12,DE -> LSQ polish | `ftol` termination condition is satisfied.,2.2903260186111103,0.02392051765244101,0.003471970442623222,1.013321074929103,0.0774018403568457,False,False,False,"dV/dQ valleys | R1=first_valley, R2=last_valley",31,3
3,GMFEB23S_CELL076_C20Expansion_1_P25C_15P0PSI_20260124_R0_36_1_2_2818579686.xlsx,0,C/20,0.12494437440454863,0.0,2.3513615394447167,1.2730883287932473,1.3640890647661625,0.8991767019945474,2.7223428683558564,0.01796835097805886,2.63717739355941,2.42020448345656,0.007556159065854273,0.8816955349329617,0.48274656528696935,,0.7095732871976349,0.07074388688700892,0.009767489731131524,0.005492350086086765,0.949515936421349,0.8521966252646873,2.42020448345656,1.0444202414043606,0.004833226255523841,True,0.022375603827105017,14,DE -> LSQ polish | `ftol` termination condition is satisfied.,2.3513615394447167,0.010211207515451775,0.0019441487454068828,0.6392160748561884,0.03103856226747186,False,False,False,"dV/dQ valleys | R1=first_valley, R2=last_valley",31,3
4,GMFEB23S_CELL076_C100Expansion_1_P25C_15P0PSI_20260124_R0_36_1_2_2818579684.xlsx,0,C/100,0.024990755696644534,0.0,2.34403792206734,1.2865333731848063,1.3590896000453343,0.8941478940429592,2.703923771504847,0.017612173535243757,2.6456229732301404,2.4132001846352167,0.008141858494584708,0.8845145421485366,0.48628749682122296,,0.715358133880857,0.07102897665794355,0.01115209675083087,0.005292324528782061,0.9458617533217243,0.8451949933009363,2.4132001846352167,1.0795900519711377,2.272075545057132e-11,True,0.020844825154187507,14,DE -> LSQ polish | `ftol` termination condition is satisfied.,2.34403792206734,0.010662909541014225,0.0018924729595603438,0.6153989000567316,0.029846707230648643,False,False,False,"dV/dQ valleys | R1=first_valley, R2=last_valley",31,3
