Repository: xavilillywirthe-netizen/managing-si-burnout-joule

# Managing Silicon Burn-Out

This repository contains the code and data used for the manuscript:

**Managing silicon burn-out via onboard material diagnostics for durable high-energy density batteries**

The workflows implement material-specific diagnostics for NMC622/SiO-graphite pouch cells, estimate silicon and graphite contributions to electrode capacity, infer the silicon-dominant transition state of charge (SoC), and reproduce the main analysis and figure-generation pipelines used in the manuscript.

## Repository Layout

```text
.
├── code/
│   ├── msmr_si_ocp_identification/
│   ├── pathway_dependent_evolution/
│   ├── diagnostic_algorithm_lifetime_crate/
│   ├── error_bound_analysis/
│   └── plotting/
└── data/
    ├── cell_ocp/
    ├── cell_lifetime_data/
    └── bol_eol_crate_data/
```

- `code/msmr_si_ocp_identification`: identifies the effective silicon OCP used by the multi-species multi-reaction (MSMR) model.
- `code/pathway_dependent_evolution`: computes material-resolved incremental-capacity contributions and silicon current share for BOL/EOL pathway examples.
- `code/diagnostic_algorithm_lifetime_crate`: runs lifetime and C-rate eSOH diagnostics, appends transition SoC, and evaluates rate-dependent robustness.
- `code/error_bound_analysis`: evaluates sampling-frequency and SoC-window requirements using Cramer-Rao-bound analysis.
- `code/plotting`: contains figure-specific plotting scripts and lightweight figure READMEs.
- `data`: contains OCP references, lifetime cell data, the test matrix, and BOL/EOL C-rate files. See [data/README.md](data/README.md).

## Data

The dataset is expected to be placed at the repository root as `data/`. The included `cell_lifetime_data/test_matrix.xlsx` lists all 60 lifetime cells and their cycling or calendar-aging conditions. The lifetime data are split into `type1` and `type2` folders because the processed Voltaiq export schema changed across the dataset; the diagnostic loader selects the correct schema from the cell ID.

The lifetime-aging trends represented by this dataset were previously discussed in:

Wan, Zhiwen, et al.

Minimal reproducible code package for the diagnostic eSOH analyses

Overview
This folder contains the diagnostic workflows used to estimate material-specific
eSOH parameters, append silicon-dominant transition SoC, and evaluate C-rate
robustness for the included datasets.

Recommended order
1. Run A01_cell_lifetime_diagnostics.ipynb.
2. Run A02_crates_diagnostics.ipynb.
3. Run A03_append_transitionSoC_to_all_csv.ipynb.
4. Optional: run A04a_run_initial_charge_discard_si_ocp_study.py.
5. Optional: run A04b_evaluate_initial_charge_discard_si_ocp_study.py.

Main scripts

A01_cell_lifetime_diagnostics.ipynb
Purpose:
    Runs seven-parameter lifetime eSOH diagnostics for representative cells.

Input:
    Repo-local lifetime data under data/cell_lifetime_data.

Main output:
    Results are written under batch_results/A01_cell_lifetime_diagnostics/cellXXX
    and include:
        - cellXXX_voltage_fit_summary.csv
        - cellXXX_parameter_trends_1x3.png
        - cellXXX_si_ocp_lifetime_gradient.png

A02_crates_diagnostics.ipynb
Purpose:
    Runs eSOH diagnostics for BOL or EOL C-rate datasets. The notebook defaults
    to BOL and includes a commented EOL block that can be enabled by the user.

Input:
    Repo-local C-rate data under data/bol_eol_crate_data.

Main output:
    Results are written under batch_results/A02_crate_diagnostics/<run_name>
    and include:
        - structured_batch_esoh_summary.csv
        - crate_parameter_trends.png

A03_append_transitionSoC_to_all_csv.ipynb
Purpose:
    Appends silicon-dominant transition SoC to diagnostic summary CSV files.

Input:
    Existing eSOH summary CSV files under batch_results. The notebook
    automatically scans both supported formats:
        - *_voltage_fit_summary.csv
        - structured_batch_esoh_summary.csv

Main output:
    Transition SoC columns are appended to the same CSV files. Transition plots
    are saved under transition_soc_plots in each result folder.

A04a_run_initial_charge_discard_si_ocp_study.py
Purpose:
    Sweeps discarded initial charge data from 0% to 10% and compares two silicon
    OCP treatments: deformation enabled and deformation disabled. This script can
    run BOL or EOL datasets with or without kinetic compensation.

Configuration:
    Set DATASET to "BOL" or "EOL".
    Set KINETIC_COMPENSATION to True or False.

Main output:
    Aggregate sweep outputs are written under:
        batch_results/A04_initial_charge_discard_<dataset>_<kinetic-setting>

A04b_evaluate_initial_charge_discard_si_ocp_study.py
Purpose:
    Reads the aggregate A04a output and generates comparison tables and figures
    for MAE versus discarded initial charge data.

Configuration:
    Use the same DATASET and KINETIC_COMPENSATION settings as the A04a run being
    evaluated.

File: code/diagnostic_algorithm_lifetime_crate/batch_results/A04_initial_charge_discard_bol_with_kinetic_compensation/batch_results/deformation_enabled_discard_initial_0p06/compact_summary_for_ranking_6metrics.csv
crate_c,crate_label,case_name,q_fit_min,dataset,kinetic_compensation,Cn_Si,Cn_Gr,Cn,Cp,LLI,transition_soc,rmse_v_global,rmse_dvdq_global,si_scale_a,si_shift_b,mean_absolute_error_6metrics_vs_C100_standard,transition_reason,transition_n_candidates,transition_n_valid
0.1,C/10,deformation_enabled,0.06,BOL,True,1.4053378453934555,1.2451231565312504,2.650461001924706,2.724360953661232,2.5395756114651915,0.535745791345365,0.0270450766610886,0.8014765218469315,1.0686039816821182,3.921720633117125e-17,5.048547128995267,success,3,2
0.2,C/5,deformation_enabled,0.06,BOL,True,1.34899279390287,1.4185085719002937,2.767501365803164,2.759286961344461,2.5195374976076437,0.530248768275916,0.0301059556146613,0.9556808291754678,1.056237295635087,1.7998441458712873e-09,6.522395134189302,success,3,2
0.3333333333333333,C/3,deformation_enabled,0.06,BOL,True,1.4022979027259728,1.5150940277603773,2.91739193048635,2.799999999999021,2.572486351389733,0.5383645430222803,0.0377812498735989,1.1850587725930155,1.0460193714786994,5.888958373078833e-18,9.974634788430102,success,3,2
0.05,C/20,deformation_enabled,0.06,BOL,True,1.2782405487155486,1.3748149767723823,2.653055525487931,2.720185261837986,2.4249924089682526,0.5296970758448696,0.0122286501994889,0.6678972079465274,1.055737380800965,0.0025953620597714,3.4500630954709224,success,3,2
0.01,C/100,deformation_enabled,0.06,BOL,True,1.2873517667404082,1.3599431187304964,2.6472948854709046,2.703861988325525,2.414521950405903,0.5345591292842653,0.0112853013870123,0.6238924337173087,1.080813659300114,4.921256203645797e-18,3.2872592429154444,success,3,2
