Repository: xavilillywirthe-netizen/managing-si-burnout-joule

# Managing Silicon Burn-Out

This repository contains the code and data used for the manuscript:

**Managing silicon burn-out via onboard material diagnostics for durable high-energy density batteries**

The workflows implement material-specific diagnostics for NMC622/SiO-graphite pouch cells, estimate silicon and graphite contributions to electrode capacity, infer the silicon-dominant transition state of charge (SoC), and reproduce the main analysis and figure-generation pipelines used in the manuscript.

## Repository Layout

```text
.
├── code/
│   ├── msmr_si_ocp_identification/
│   ├── pathway_dependent_evolution/
│   ├── diagnostic_algorithm_lifetime_crate/
│   ├── error_bound_analysis/
│   └── plotting/
└── data/
    ├── cell_ocp/
    ├── cell_lifetime_data/
    └── bol_eol_crate_data/
```

- `code/msmr_si_ocp_identification`: identifies the effective silicon OCP used by the multi-species multi-reaction (MSMR) model.
- `code/pathway_dependent_evolution`: computes material-resolved incremental-capacity contributions and silicon current share for BOL/EOL pathway examples.
- `code/diagnostic_algorithm_lifetime_crate`: runs lifetime and C-rate eSOH diagnostics, appends transition SoC, and evaluates rate-dependent robustness.
- `code/error_bound_analysis`: evaluates sampling-frequency and SoC-window requirements using Cramer-Rao-bound analysis.
- `code/plotting`: contains figure-specific plotting scripts and lightweight figure READMEs.
- `data`: contains OCP references, lifetime cell data, the test matrix, and BOL/EOL C-rate files. See [data/README.md](data/README.md).

## Data

The dataset is expected to be placed at the repository root as `data/`. The included `cell_lifetime_data/test_matrix.xlsx` lists all 60 lifetime cells and their cycling or calendar-aging conditions. The lifetime data are split into `type1` and `type2` folders because the processed Voltaiq export schema changed across the dataset; the diagnostic loader selects the correct schema from the cell ID.

The lifetime-aging trends represented by this dataset were previously discussed in:

Wan, Zhiwen, et al.

Minimal reproducible code package for the diagnostic eSOH analyses

Overview
This folder contains the diagnostic workflows used to estimate material-specific
eSOH parameters, append silicon-dominant transition SoC, and evaluate C-rate
robustness for the included datasets.

Recommended order
1. Run A01_cell_lifetime_diagnostics.ipynb.
2. Run A02_crates_diagnostics.ipynb.
3. Run A03_append_transitionSoC_to_all_csv.ipynb.
4. Optional: run A04a_run_initial_charge_discard_si_ocp_study.py.
5. Optional: run A04b_evaluate_initial_charge_discard_si_ocp_study.py.

Main scripts

A01_cell_lifetime_diagnostics.ipynb
Purpose:
    Runs seven-parameter lifetime eSOH diagnostics for representative cells.

Input:
    Repo-local lifetime data under data/cell_lifetime_data.

Main output:
    Results are written under batch_results/A01_cell_lifetime_diagnostics/cellXXX
    and include:
        - cellXXX_voltage_fit_summary.csv
        - cellXXX_parameter_trends_1x3.png
        - cellXXX_si_ocp_lifetime_gradient.png

A02_crates_diagnostics.ipynb
Purpose:
    Runs eSOH diagnostics for BOL or EOL C-rate datasets. The notebook defaults
    to BOL and includes a commented EOL block that can be enabled by the user.

Input:
    Repo-local C-rate data under data/bol_eol_crate_data.

Main output:
    Results are written under batch_results/A02_crate_diagnostics/<run_name>
    and include:
        - structured_batch_esoh_summary.csv
        - crate_parameter_trends.png

A03_append_transitionSoC_to_all_csv.ipynb
Purpose:
    Appends silicon-dominant transition SoC to diagnostic summary CSV files.

Input:
    Existing eSOH summary CSV files under batch_results. The notebook
    automatically scans both supported formats:
        - *_voltage_fit_summary.csv
        - structured_batch_esoh_summary.csv

Main output:
    Transition SoC columns are appended to the same CSV files. Transition plots
    are saved under transition_soc_plots in each result folder.

A04a_run_initial_charge_discard_si_ocp_study.py
Purpose:
    Sweeps discarded initial charge data from 0% to 10% and compares two silicon
    OCP treatments: deformation enabled and deformation disabled. This script can
    run BOL or EOL datasets with or without kinetic compensation.

Configuration:
    Set DATASET to "BOL" or "EOL".
    Set KINETIC_COMPENSATION to True or False.

Main output:
    Aggregate sweep outputs are written under:
        batch_results/A04_initial_charge_discard_<dataset>_<kinetic-setting>

A04b_evaluate_initial_charge_discard_si_ocp_study.py
Purpose:
    Reads the aggregate A04a output and generates comparison tables and figures
    for MAE versus discarded initial charge data.

Configuration:
    Use the same DATASET and KINETIC_COMPENSATION settings as the A04a run being
    evaluated.

File: code/diagnostic_algorithm_lifetime_crate/batch_results/A04_initial_charge_discard_bol_with_kinetic_compensation/batch_results/deformation_enabled_discard_initial_0p07/compact_summary_for_ranking_6metrics.csv
crate_c,crate_label,case_name,q_fit_min,dataset,kinetic_compensation,Cn_Si,Cn_Gr,Cn,Cp,LLI,transition_soc,rmse_v_global,rmse_dvdq_global,si_scale_a,si_shift_b,mean_absolute_error_6metrics_vs_C100_standard,transition_reason,transition_n_candidates,transition_n_valid
0.1,C/10,deformation_enabled,0.07,BOL,True,1.4505418229934086,1.2309143509099176,2.6814561739033262,2.7282087674636055,2.5768398019379872,0.5462941944724867,0.0337406952184374,0.8503914174407478,1.0904056498534935,7.935728167649915e-23,6.10977644371005,success,3,2
0.2,C/5,deformation_enabled,0.07,BOL,True,1.4239604310655891,1.3743422184414835,2.7983026495070726,2.7636017996344777,2.572771765276362,0.5459980330026915,0.0377200607705238,1.030608931424078,1.083830727211488,1.8562069208872115e-16,7.298020235256504,success,3,2
0.3333333333333333,C/3,deformation_enabled,0.07,BOL,True,1.4745272276304997,1.4581099300232163,2.932637157653716,2.7999999999999994,2.615527742975173,0.5506422949144821,0.0398239046309753,1.2120664075473528,1.0610187387322312,9.669263875327378e-25,10.403966192189072,success,3,2
0.05,C/20,deformation_enabled,0.07,BOL,True,1.292496742925603,1.3897715001920168,2.6822682431176195,2.718003004067907,2.440725317733931,0.5326299900254419,0.0189760842310072,0.7110413101903856,1.0773331731608826,1.0981604222514233e-12,4.104735879348688,success,3,2
0.01,C/100,deformation_enabled,0.07,BOL,True,1.2905900054183908,1.3626153036842652,2.653205309102656,2.7036575187836425,2.4194167787476895,0.5367288959043153,0.0135964647273875,0.6466051819835565,1.0851810562659128,1.3103977683011043e-14,3.4040636648578384,success,3,2

File: code/diagnostic_algorithm_lifetime_crate/batch_results/A04_initial_charge_discard_bol_with_kinetic_compensation/batch_results/deformation_enabled_discard_initial_0p07/structured_batch_esoh_summary.csv
segment_global_id,file,segment_id,crate_label,I_mean_A,R_used_ohm,Ah_throughput,Cn_Si,Cn_Gr,x100,Cp,y100,Cn,LLI,x0,y0,alpha,R,Un0,Un100,x0_si,x0_gr,x100_si,x100_gr,lli_theta,si_scale_a,si_shift_b,success,cost,nfev,message,Qcc_max_meas,rmse_v_global,rmse_v_weighted,rmse_dvdq_global,rmse_dvdq_weighted,flag_bad_qmax,flag_peak_missing,flag_fit_suspect,feature_definition,dvdq_sg_window_used,dvdq_sg_poly_used
0,GMFEB23S_CELL076_C10C5C3Expansion_1_P25C_15P0PSI_20260206_R0_36_1_2_2818579691.xlsx,0,C/10,0.24994779130540365,0.02,2.3852601047223616,1.4505418229934086,1.2309143509099176,0.937518235217658,2.7282087674636055,0.023064855856008808,2.6814561739033262,2.5768398019379872,0.04797913779127705,0.8973601565561525,0.5409530228800616,,0.42792015650128024,0.06654255521657446,0.06877700948662858,0.02347037915908035,0.9577739490124243,0.9136496580591963,2.5768398019379872,1.0904056498534935,7.935728167649915e-23,True,0.024462308740778038,10,DE -> LSQ polish | `ftol` termination condition is satisfied.,2.3852601047223616,0.03374069521843747,0.0018982093069531802,0.8503914174407478,0.0359265080133162,False,False,True,"dV/dQ valleys | R1=first_valley, R2=last_valley",31,3
1,GMFEB23S_CELL076_C10C5C3Expansion_1_P25C_15P0PSI_20260206_R0_36_1_2_2818579691.xlsx,1,C/5,0.4999265060575556,0.02,2.337221397222276,1.4239604310655891,1.3743422184414837,0.8935902579662431,2.7636017996344777,0.02613827319307344,2.7983026495070726,2.572771765276362,0.05836201786362849,0.8718539611519552,0.5088657695108222,,0.38127542587357305,0.07118138694334375,0.08696455903888534,0.028726832161717272,0.9460482562786263,0.8392392490797527,2.572771765276362,1.083830727211488,1.8562069208872117e-16,True,0.03630648838885642,15,DE -> LSQ polish | `ftol` termination condition is satisfied.,2.337221397222276,0.03772006077052386,0.002291495711397794,1.030608931424078,0.04616192238019111,False,False,True,"dV/dQ valleys | R1=first_valley, R2=last_valley",31,3
2,GMFEB23S_CELL076_C10C5C3Expansion_1_P25C_15P0PSI_20260206_R0_36_1_2_2818579691.xlsx,2,C/3,0.8328128435291489,0.02,2.2903260186111103,1.4745272276304997,1.4581099300232163,0.8628599064479558,2.7999999999999994,0.030383114098674422,2.932637157653716,2.615527742975173,0.0818815939302534,0.8483566921740712,0.5027990673112146,,0.3250997634417446,0.07210051197142081,0.12658750943394936,0.036672321097649806,0.9403235948750174,0.7845259576303979,2.615527742975173,1.0610187387322312,9.669263875327378e-25,True,0.04821827212740781,17,DE -> LSQ polish | `ftol` termination condition is satisfied.,2.2903260186111103,0.03982390463097537,0.002644511247627339,1.2120664075473528,0.04444490511934068,False,False,True,"dV/dQ valleys | R1=first_valley, R2=last_valley",31,3
3,GMFEB23S_CELL076_C20Expansion_1_P25C_15P0PSI_20260124_R0_36_1_2_2818579686.xlsx,0,C/20,0.12494437440454863,0.0,2.3513615394447167,1.2924967429256027,1.3897715001920168,0.892056833800406,2.718003004067907,0.017656198798612927,2.6822682431176195,2.440725317733931,0.015425070561203458,0.8827625051292332,0.48186707136469115,,0.6297179057511479,0.07109866293565856,0.022266984109178465,0.009062045434472591,0.9453754744493476,0.8424718591980958,2.440725317733931,1.0773331731608826,1.0981604222514233e-12,True,0.018502777234499446,17,DE -> LSQ polish | `ftol` termination condition is satisfied.,2.3513615394447167,0.01897608423100722,0.0017038351819526894,0.7110413101903856,0.03628006783137561,False,False,False,"dV/dQ valleys | R1=first_valley, R2=last_valley",31,3
4,GMFEB23S_CELL076_C100Expansion_1_P25C_15P0PSI_20260124_R0_36_1_2_2818579684.xlsx,0,C/100,0.024990755696644534,0.0,2.34403792206734,1.2905900054183908,1.3626153036842652,0.8939882667978815,2.7036575187836425,0.017562269878557225,2.653205309102656,2.4194167787476895,0.010514261214755294,0.8845500099240889,0.48642673862841124,,0.68680110572215,0.07105433886559465,0.014907009665535731,0.00635370523716884,0.9465511537439638,0.8442039130647315,2.4194167787476895,1.0851810562659128,1.3103977683011043e-14,True,0.02018017577864306,16,DE -> LSQ polish | `ftol` termination condition is satisfied.,2.34403792206734,0.013596464727387552,0.0018639257001859667,0.6466051819835565,0.03152584223945816,False,False,False,"dV/dQ valleys | R1=first_valley, R2=last_valley",31,3
