Repository: xavilillywirthe-netizen/managing-si-burnout-joule

# Managing Silicon Burn-Out

This repository contains the code and data used for the manuscript:

**Managing silicon burn-out via onboard material diagnostics for durable high-energy density batteries**

The workflows implement material-specific diagnostics for NMC622/SiO-graphite pouch cells, estimate silicon and graphite contributions to electrode capacity, infer the silicon-dominant transition state of charge (SoC), and reproduce the main analysis and figure-generation pipelines used in the manuscript.

## Repository Layout

```text
.
├── code/
│   ├── msmr_si_ocp_identification/
│   ├── pathway_dependent_evolution/
│   ├── diagnostic_algorithm_lifetime_crate/
│   ├── error_bound_analysis/
│   └── plotting/
└── data/
    ├── cell_ocp/
    ├── cell_lifetime_data/
    └── bol_eol_crate_data/
```

- `code/msmr_si_ocp_identification`: identifies the effective silicon OCP used by the multi-species multi-reaction (MSMR) model.
- `code/pathway_dependent_evolution`: computes material-resolved incremental-capacity contributions and silicon current share for BOL/EOL pathway examples.
- `code/diagnostic_algorithm_lifetime_crate`: runs lifetime and C-rate eSOH diagnostics, appends transition SoC, and evaluates rate-dependent robustness.
- `code/error_bound_analysis`: evaluates sampling-frequency and SoC-window requirements using Cramer-Rao-bound analysis.
- `code/plotting`: contains figure-specific plotting scripts and lightweight figure READMEs.
- `data`: contains OCP references, lifetime cell data, the test matrix, and BOL/EOL C-rate files. See [data/README.md](data/README.md).

## Data

The dataset is expected to be placed at the repository root as `data/`. The included `cell_lifetime_data/test_matrix.xlsx` lists all 60 lifetime cells and their cycling or calendar-aging conditions. The lifetime data are split into `type1` and `type2` folders because the processed Voltaiq export schema changed across the dataset; the diagnostic loader selects the correct schema from the cell ID.

The lifetime-aging trends represented by this dataset were previously discussed in:

Wan, Zhiwen, et al.

Minimal reproducible code package for the diagnostic eSOH analyses

Overview
This folder contains the diagnostic workflows used to estimate material-specific
eSOH parameters, append silicon-dominant transition SoC, and evaluate C-rate
robustness for the included datasets.

Recommended order
1. Run A01_cell_lifetime_diagnostics.ipynb.
2. Run A02_crates_diagnostics.ipynb.
3. Run A03_append_transitionSoC_to_all_csv.ipynb.
4. Optional: run A04a_run_initial_charge_discard_si_ocp_study.py.
5. Optional: run A04b_evaluate_initial_charge_discard_si_ocp_study.py.

Main scripts

A01_cell_lifetime_diagnostics.ipynb
Purpose:
    Runs seven-parameter lifetime eSOH diagnostics for representative cells.

Input:
    Repo-local lifetime data under data/cell_lifetime_data.

Main output:
    Results are written under batch_results/A01_cell_lifetime_diagnostics/cellXXX
    and include:
        - cellXXX_voltage_fit_summary.csv
        - cellXXX_parameter_trends_1x3.png
        - cellXXX_si_ocp_lifetime_gradient.png

A02_crates_diagnostics.ipynb
Purpose:
    Runs eSOH diagnostics for BOL or EOL C-rate datasets. The notebook defaults
    to BOL and includes a commented EOL block that can be enabled by the user.

Input:
    Repo-local C-rate data under data/bol_eol_crate_data.

Main output:
    Results are written under batch_results/A02_crate_diagnostics/<run_name>
    and include:
        - structured_batch_esoh_summary.csv
        - crate_parameter_trends.png

A03_append_transitionSoC_to_all_csv.ipynb
Purpose:
    Appends silicon-dominant transition SoC to diagnostic summary CSV files.

Input:
    Existing eSOH summary CSV files under batch_results. The notebook
    automatically scans both supported formats:
        - *_voltage_fit_summary.csv
        - structured_batch_esoh_summary.csv

Main output:
    Transition SoC columns are appended to the same CSV files. Transition plots
    are saved under transition_soc_plots in each result folder.

A04a_run_initial_charge_discard_si_ocp_study.py
Purpose:
    Sweeps discarded initial charge data from 0% to 10% and compares two silicon
    OCP treatments: deformation enabled and deformation disabled. This script can
    run BOL or EOL datasets with or without kinetic compensation.

Configuration:
    Set DATASET to "BOL" or "EOL".
    Set KINETIC_COMPENSATION to True or False.

Main output:
    Aggregate sweep outputs are written under:
        batch_results/A04_initial_charge_discard_<dataset>_<kinetic-setting>

A04b_evaluate_initial_charge_discard_si_ocp_study.py
Purpose:
    Reads the aggregate A04a output and generates comparison tables and figures
    for MAE versus discarded initial charge data.

Configuration:
    Use the same DATASET and KINETIC_COMPENSATION settings as the A04a run being
    evaluated.

File: code/diagnostic_algorithm_lifetime_crate/batch_results/A04_initial_charge_discard_bol_with_kinetic_compensation/batch_results/deformation_enabled_discard_initial_0p08/compact_summary_for_ranking_6metrics.csv
crate_c,crate_label,case_name,q_fit_min,dataset,kinetic_compensation,Cn_Si,Cn_Gr,Cn,Cp,LLI,transition_soc,rmse_v_global,rmse_dvdq_global,si_scale_a,si_shift_b,mean_absolute_error_6metrics_vs_C100_standard,transition_reason,transition_n_candidates,transition_n_valid
0.1,C/10,deformation_enabled,0.08,BOL,True,1.4696100035064397,1.2202688841743643,2.6898788876808037,2.7300675278084405,2.5908430521800168,0.5518138237295372,0.0357253189698933,0.8748284462604601,1.097637350373118,3.2660873807073845e-14,6.578404555343691,success,3,2
0.2,C/5,deformation_enabled,0.08,BOL,True,1.4532339683696238,1.3502811210151615,2.8035150893847853,2.7650515877279136,2.591176317198007,0.5517422198046769,0.0393510054804298,1.0582870741728383,1.0915182891976822,1.2049074107071686e-43,7.455769156519207,success,3,2
0.3333333333333333,C/3,deformation_enabled,0.08,BOL,True,1.4835075610932713,1.4513965351014548,2.9349040961947264,2.7999999999999994,2.621096051712792,0.5529833382137631,0.0400139492806674,1.2142954038364122,1.0630937920284604,2.667204178026842e-19,10.452575562387418,success,3,2
0.05,C/20,deformation_enabled,0.08,BOL,True,1.3120840633678248,1.386754636810045,2.6988387001778698,2.7189722863849237,2.459158392520134,0.536359922973148,0.0263686949137581,0.779534724824378,1.0904503630974804,6.97830908969782e-21,4.499877654944462,success,3,2
0.01,C/100,deformation_enabled,0.08,BOL,True,1.2969706856998808,1.3650367379939168,2.6620074236937974,2.703824107286146,2.4268594221205064,0.5372866747875763,0.0170717161131416,0.668266757233699,1.0911417139051178,2.928922989896109e-21,3.621521290892789,success,3,2

File: code/diagnostic_algorithm_lifetime_crate/batch_results/A04_initial_charge_discard_bol_with_kinetic_compensation/batch_results/deformation_enabled_discard_initial_0p08/structured_batch_esoh_summary.csv
segment_global_id,file,segment_id,crate_label,I_mean_A,R_used_ohm,Ah_throughput,Cn_Si,Cn_Gr,x100,Cp,y100,Cn,LLI,x0,y0,alpha,R,Un0,Un100,x0_si,x0_gr,x100_si,x100_gr,lli_theta,si_scale_a,si_shift_b,success,cost,nfev,message,Qcc_max_meas,rmse_v_global,rmse_v_weighted,rmse_dvdq_global,rmse_dvdq_weighted,flag_bad_qmax,flag_peak_missing,flag_fit_suspect,feature_definition,dvdq_sg_window_used,dvdq_sg_poly_used
0,GMFEB23S_CELL076_C10C5C3Expansion_1_P25C_15P0PSI_20260206_R0_36_1_2_2818579691.xlsx,0,C/10,0.24994779130540365,0.02,2.3852601047223616,1.4696100035064397,1.2202688841743643,0.9396821762078554,2.7300675278084405,0.023153934701130502,2.6898788876808037,2.5908430521800168,0.05292845817004532,0.8968539734093771,0.5463480196959827,,0.41199225556652297,0.06627996458294372,0.07597998781496891,0.02516674187812657,0.9590661089228065,0.9163403106848733,2.5908430521800168,1.097637350373118,3.266087380707384e-14,True,0.02151292032033658,9,DE -> LSQ polish | `ftol` termination condition is satisfied.,2.3852601047223616,0.03572531896989332,0.0018865654188120271,0.8748284462604601,0.025206483677099677,False,False,True,"dV/dQ valleys | R1=first_valley, R2=last_valley",31,3
1,GMFEB23S_CELL076_C10C5C3Expansion_1_P25C_15P0PSI_20260206_R0_36_1_2_2818579691.xlsx,1,C/5,0.4999265060575556,0.02,2.337221397222276,1.4532339683696238,1.3502811210151615,0.8983840011422123,2.7650515877279136,0.02623575424628742,2.8035150893847853,2.591176317198007,0.06470866047009727,0.8715080115869932,0.5183613863439299,,0.366788098550987,0.07101974017699758,0.09643901151357963,0.030559013224778674,0.9474697815129088,0.8455559277212977,2.591176317198007,1.0915182891976822,1.2049074107071686e-43,True,0.03161742979264437,27,DE -> LSQ polish | `ftol` termination condition is satisfied.,2.337221397222276,0.03935100548042986,0.002268629797622532,1.0582870741728383,0.029774012566967125,False,False,True,"dV/dQ valleys | R1=first_valley, R2=last_valley",31,3
2,GMFEB23S_CELL076_C10C5C3Expansion_1_P25C_15P0PSI_20260206_R0_36_1_2_2818579691.xlsx,2,C/3,0.8328128435291489,0.02,2.2903260186111103,1.4835075610932713,1.4513965351014548,0.864095998860505,2.7999999999999994,0.030377558982722135,2.9349040961947264,2.621096051712792,0.08372091894540623,0.8483511370581188,0.5054705409341058,,0.3236046160582635,0.07208753909922266,0.12951147494974175,0.03691728229875532,0.9406782017554055,0.78582051883756,2.621096051712792,1.0630937920284604,2.667204178026842e-19,True,0.0456037308377224,16,DE -> LSQ polish | `ftol` termination condition is satisfied.,2.2903260186111103,0.04001394928066748,0.0026507479630063723,1.2142954038364122,0.032308336088444224,False,False,True,"dV/dQ valleys | R1=first_valley, R2=last_valley",31,3
3,GMFEB23S_CELL076_C20Expansion_1_P25C_15P0PSI_20260124_R0_36_1_2_2818579686.xlsx,0,C/20,0.12494437440454863,0.0,2.3513615394447167,1.3120840633678248,1.386754636810045,0.8934312777531482,2.7189722863849237,0.017628529871594457,2.6988387001778698,2.459158392520134,0.02218189953363925,0.8824264357638341,0.48616616594439327,,0.5719973153171066,0.0710950952724046,0.032709556938294165,0.012221109687629824,0.9471464573105036,0.8426112729506002,2.459158392520134,1.0904503630974804,6.97830908969782e-21,True,0.015300918712875866,14,DE -> LSQ polish | `ftol` termination condition is satisfied.,2.3513615394447167,0.026368694913758123,0.0016028750614098795,0.779534724824378,0.02921002325154034,False,False,False,"dV/dQ valleys | R1=first_valley, R2=last_valley",31,3
4,GMFEB23S_CELL076_C100Expansion_1_P25C_15P0PSI_20260124_R0_36_1_2_2818579684.xlsx,0,C/100,0.024990755696644534,0.0,2.34403792206734,1.2969706856998808,1.3650367379939168,0.8938705772230742,2.703824107286146,0.017519375466612086,2.6620074236937974,2.4268594221205064,0.013317840516293478,0.8844536985058696,0.4872152775217307,,0.6581279072942459,0.07108164353149923,0.01926514671596222,0.00766709018470358,0.9472690587027213,0.8431369272917859,2.4268594221205064,1.0911417139051178,2.9289229898961087e-21,True,0.01938735187543883,12,DE -> LSQ polish | `ftol` termination condition is satisfied.,2.34403792206734,0.017071716113141698,0.0018479859354122669,0.668266757233699,0.029944726622976144,False,False,False,"dV/dQ valleys | R1=first_valley, R2=last_valley",31,3
