Repository: xavilillywirthe-netizen/managing-si-burnout-joule

# Managing Silicon Burn-Out

This repository contains the code and data used for the manuscript:

**Managing silicon burn-out via onboard material diagnostics for durable high-energy density batteries**

The workflows implement material-specific diagnostics for NMC622/SiO-graphite pouch cells, estimate silicon and graphite contributions to electrode capacity, infer the silicon-dominant transition state of charge (SoC), and reproduce the main analysis and figure-generation pipelines used in the manuscript.

## Repository Layout

```text
.
├── code/
│   ├── msmr_si_ocp_identification/
│   ├── pathway_dependent_evolution/
│   ├── diagnostic_algorithm_lifetime_crate/
│   ├── error_bound_analysis/
│   └── plotting/
└── data/
    ├── cell_ocp/
    ├── cell_lifetime_data/
    └── bol_eol_crate_data/
```

- `code/msmr_si_ocp_identification`: identifies the effective silicon OCP used by the multi-species multi-reaction (MSMR) model.
- `code/pathway_dependent_evolution`: computes material-resolved incremental-capacity contributions and silicon current share for BOL/EOL pathway examples.
- `code/diagnostic_algorithm_lifetime_crate`: runs lifetime and C-rate eSOH diagnostics, appends transition SoC, and evaluates rate-dependent robustness.
- `code/error_bound_analysis`: evaluates sampling-frequency and SoC-window requirements using Cramer-Rao-bound analysis.
- `code/plotting`: contains figure-specific plotting scripts and lightweight figure READMEs.
- `data`: contains OCP references, lifetime cell data, the test matrix, and BOL/EOL C-rate files. See [data/README.md](data/README.md).

## Data

The dataset is expected to be placed at the repository root as `data/`. The included `cell_lifetime_data/test_matrix.xlsx` lists all 60 lifetime cells and their cycling or calendar-aging conditions. The lifetime data are split into `type1` and `type2` folders because the processed Voltaiq export schema changed across the dataset; the diagnostic loader selects the correct schema from the cell ID.

The lifetime-aging trends represented by this dataset were previously discussed in:

Wan, Zhiwen, et al.

Minimal reproducible code package for the diagnostic eSOH analyses

Overview
This folder contains the diagnostic workflows used to estimate material-specific
eSOH parameters, append silicon-dominant transition SoC, and evaluate C-rate
robustness for the included datasets.

Recommended order
1. Run A01_cell_lifetime_diagnostics.ipynb.
2. Run A02_crates_diagnostics.ipynb.
3. Run A03_append_transitionSoC_to_all_csv.ipynb.
4. Optional: run A04a_run_initial_charge_discard_si_ocp_study.py.
5. Optional: run A04b_evaluate_initial_charge_discard_si_ocp_study.py.

Main scripts

A01_cell_lifetime_diagnostics.ipynb
Purpose:
    Runs seven-parameter lifetime eSOH diagnostics for representative cells.

Input:
    Repo-local lifetime data under data/cell_lifetime_data.

Main output:
    Results are written under batch_results/A01_cell_lifetime_diagnostics/cellXXX
    and include:
        - cellXXX_voltage_fit_summary.csv
        - cellXXX_parameter_trends_1x3.png
        - cellXXX_si_ocp_lifetime_gradient.png

A02_crates_diagnostics.ipynb
Purpose:
    Runs eSOH diagnostics for BOL or EOL C-rate datasets. The notebook defaults
    to BOL and includes a commented EOL block that can be enabled by the user.

Input:
    Repo-local C-rate data under data/bol_eol_crate_data.

Main output:
    Results are written under batch_results/A02_crate_diagnostics/<run_name>
    and include:
        - structured_batch_esoh_summary.csv
        - crate_parameter_trends.png

A03_append_transitionSoC_to_all_csv.ipynb
Purpose:
    Appends silicon-dominant transition SoC to diagnostic summary CSV files.

Input:
    Existing eSOH summary CSV files under batch_results. The notebook
    automatically scans both supported formats:
        - *_voltage_fit_summary.csv
        - structured_batch_esoh_summary.csv

Main output:
    Transition SoC columns are appended to the same CSV files. Transition plots
    are saved under transition_soc_plots in each result folder.

A04a_run_initial_charge_discard_si_ocp_study.py
Purpose:
    Sweeps discarded initial charge data from 0% to 10% and compares two silicon
    OCP treatments: deformation enabled and deformation disabled. This script can
    run BOL or EOL datasets with or without kinetic compensation.

Configuration:
    Set DATASET to "BOL" or "EOL".
    Set KINETIC_COMPENSATION to True or False.

Main output:
    Aggregate sweep outputs are written under:
        batch_results/A04_initial_charge_discard_<dataset>_<kinetic-setting>

A04b_evaluate_initial_charge_discard_si_ocp_study.py
Purpose:
    Reads the aggregate A04a output and generates comparison tables and figures
    for MAE versus discarded initial charge data.

Configuration:
    Use the same DATASET and KINETIC_COMPENSATION settings as the A04a run being
    evaluated.

File: code/diagnostic_algorithm_lifetime_crate/batch_results/A04_initial_charge_discard_bol_with_kinetic_compensation/batch_results/deformation_enabled_discard_initial_0p09/compact_summary_for_ranking_6metrics.csv
crate_c,crate_label,case_name,q_fit_min,dataset,kinetic_compensation,Cn_Si,Cn_Gr,Cn,Cp,LLI,transition_soc,rmse_v_global,rmse_dvdq_global,si_scale_a,si_shift_b,mean_absolute_error_6metrics_vs_C100_standard,transition_reason,transition_n_candidates,transition_n_valid
0.1,C/10,deformation_enabled,0.09,BOL,True,1.4592983980248468,1.2291861250988745,2.688484523123721,2.7288081615461848,2.58515049903515,0.5489175339912039,0.034925399347168,0.8643158390530072,1.0959397386571483,2.224191717255396e-23,6.31482851148289,success,3,2
0.2,C/5,deformation_enabled,0.09,BOL,True,1.4414990953101174,1.3645478299953215,2.8060469253054388,2.764573493455273,2.585665506977242,0.5491680202390652,0.0388632324636892,1.051181392147859,1.0906852508626124,3.5949432444014976e-33,7.501453757582413,success,3,2
0.3333333333333333,C/3,deformation_enabled,0.09,BOL,True,1.4617717937256482,1.4719246709175604,2.9336964646432087,2.799999999999985,2.6105833896717683,0.5498074347773205,0.0395484133273456,1.2099274774165163,1.0617205057753007,3.677808149818837e-21,10.398091687941363,success,3,2
0.05,C/20,deformation_enabled,0.09,BOL,True,1.3232091754412965,1.3823443835317404,2.705553558973037,2.719544778240173,2.4682377223007133,0.5392932231467877,0.0295452560379486,0.8302567037161132,1.096156780029153,5.868764951448826e-19,4.647952389550161,success,3,2
0.01,C/100,deformation_enabled,0.09,BOL,True,1.3005229063059611,1.3643461179132153,2.6648690242191764,2.7038711808166247,2.430287930850771,0.5395260158508486,0.0186323429702244,0.6770575066409443,1.093635873041629,5.030403996594104e-18,3.6656951403237836,success,3,2

File: code/diagnostic_algorithm_lifetime_crate/batch_results/A04_initial_charge_discard_bol_with_kinetic_compensation/batch_results/deformation_enabled_discard_initial_0p09/structured_batch_esoh_summary.csv
segment_global_id,file,segment_id,crate_label,I_mean_A,R_used_ohm,Ah_throughput,Cn_Si,Cn_Gr,x100,Cp,y100,Cn,LLI,x0,y0,alpha,R,Un0,Un100,x0_si,x0_gr,x100_si,x100_gr,lli_theta,si_scale_a,si_shift_b,success,cost,nfev,message,Qcc_max_meas,rmse_v_global,rmse_v_weighted,rmse_dvdq_global,rmse_dvdq_weighted,flag_bad_qmax,flag_peak_missing,flag_fit_suspect,feature_definition,dvdq_sg_window_used,dvdq_sg_poly_used
0,GMFEB23S_CELL076_C10C5C3Expansion_1_P25C_15P0PSI_20260206_R0_36_1_2_2818579691.xlsx,0,C/10,0.24994779130540365,0.02,2.3852601047223616,1.4592983980248468,1.2291861250988743,0.9381480087452699,2.7288081615461848,0.023070180605324692,2.688484523123721,2.58515049903515,0.05093438180909782,0.8971734386998169,0.5427959080565224,,0.41844244631382277,0.06650071139207046,0.07323055572539784,0.024464207590752494,0.9584229708904252,0.9140784136271818,2.58515049903515,1.0959397386571483,2.2241917172553958e-23,True,0.020695180499217036,10,DE -> LSQ polish | `ftol` termination condition is satisfied.,2.3852601047223616,0.034925399347168075,0.0018761732547683248,0.8643158390530072,0.023101883758340474,False,False,True,"dV/dQ valleys | R1=first_valley, R2=last_valley",31,3
1,GMFEB23S_CELL076_C10C5C3Expansion_1_P25C_15P0PSI_20260206_R0_36_1_2_2818579691.xlsx,1,C/5,0.4999265060575556,0.02,2.337221397222276,1.4414990953101174,1.3645478299953215,0.8956895263819631,2.764573493455273,0.026159067796914705,2.8060469253054388,2.585665506977242,0.0627663930783855,0.8715775031379569,0.5137116853999902,,0.3708600024019303,0.0711264905803475,0.09376126012397537,0.03002362523738692,0.9470996698298985,0.841384436957463,2.585665506977242,1.0906852508626124,3.594943244401498e-33,True,0.030393444766056987,22,DE -> LSQ polish | `ftol` termination condition is satisfied.,2.337221397222276,0.038863232463689217,0.0022604535864005643,1.051181392147859,0.025652413006118528,False,False,True,"dV/dQ valleys | R1=first_valley, R2=last_valley",31,3
2,GMFEB23S_CELL076_C10C5C3Expansion_1_P25C_15P0PSI_20260206_R0_36_1_2_2818579691.xlsx,2,C/3,0.8328128435291489,0.02,2.2903260186111103,1.4617717937256482,1.4719246709175604,0.8608791471520506,2.799999999999985,0.03036617113812042,2.9336964646432087,2.6105833896717683,0.08018283237851254,0.8483397492135213,0.4982696101464016,,0.3270358988752581,0.07212634852427344,0.12431443160997355,0.03635510951935566,0.9403606633212453,0.7819477314258277,2.6105833896717683,1.0617205057753007,3.677808149818837e-21,True,0.04415651469745008,19,DE -> LSQ polish | `ftol` termination condition is satisfied.,2.2903260186111103,0.03954841332734564,0.002626932854140433,1.2099274774165163,0.03107937050052743,False,False,True,"dV/dQ valleys | R1=first_valley, R2=last_valley",31,3
3,GMFEB23S_CELL076_C20Expansion_1_P25C_15P0PSI_20260124_R0_36_1_2_2818579686.xlsx,0,C/20,0.12494437440454863,0.0,2.3513615394447167,1.3232091754412965,1.3823443835317404,0.8945629037753116,2.719544778240173,0.017631581082916802,2.705553558973037,2.4682377223007133,0.025475861810695277,0.8822474382140838,0.489071514054061,,0.5458621654673345,0.07107296070852558,0.03761033315234738,0.01386049012062407,0.9479331021341457,0.8434762263923232,2.4682377223007133,1.096156780029153,5.868764951448826e-19,True,0.014232234406605704,10,DE -> LSQ polish | `ftol` termination condition is satisfied.,2.3513615394447167,0.02954525603794869,0.0015964762458252448,0.8302567037161132,0.023919797844873632,False,False,False,"dV/dQ valleys | R1=first_valley, R2=last_valley",31,3
4,GMFEB23S_CELL076_C100Expansion_1_P25C_15P0PSI_20260124_R0_36_1_2_2818579684.xlsx,0,C/100,0.024990755696644534,0.0,2.34403792206734,1.3005229063059613,1.3643461179132153,0.8942041349360275,2.7038711808166247,0.017512310004630407,2.6648690242191764,2.430287930850771,0.01459695696068286,0.8844315399952368,0.48802507533630957,,0.645971954287975,0.07107729748939744,0.021248444775735842,0.008256621358949844,0.9476004189090605,0.8433067577928235,2.430287930850771,1.093635873041629,5.030403996594104e-18,True,0.019100247102423973,9,DE -> LSQ polish | `ftol` termination condition is satisfied.,2.34403792206734,0.01863234297022441,0.001855102855867277,0.6770575066409443,0.02874717693028551,False,False,False,"dV/dQ valleys | R1=first_valley, R2=last_valley",31,3
