Repository: xavilillywirthe-netizen/managing-si-burnout-joule

# Managing Silicon Burn-Out

This repository contains the code and data used for the manuscript:

**Managing silicon burn-out via onboard material diagnostics for durable high-energy density batteries**

The workflows implement material-specific diagnostics for NMC622/SiO-graphite pouch cells, estimate silicon and graphite contributions to electrode capacity, infer the silicon-dominant transition state of charge (SoC), and reproduce the main analysis and figure-generation pipelines used in the manuscript.

## Repository Layout

```text
.
├── code/
│   ├── msmr_si_ocp_identification/
│   ├── pathway_dependent_evolution/
│   ├── diagnostic_algorithm_lifetime_crate/
│   ├── error_bound_analysis/
│   └── plotting/
└── data/
    ├── cell_ocp/
    ├── cell_lifetime_data/
    └── bol_eol_crate_data/
```

- `code/msmr_si_ocp_identification`: identifies the effective silicon OCP used by the multi-species multi-reaction (MSMR) model.
- `code/pathway_dependent_evolution`: computes material-resolved incremental-capacity contributions and silicon current share for BOL/EOL pathway examples.
- `code/diagnostic_algorithm_lifetime_crate`: runs lifetime and C-rate eSOH diagnostics, appends transition SoC, and evaluates rate-dependent robustness.
- `code/error_bound_analysis`: evaluates sampling-frequency and SoC-window requirements using Cramer-Rao-bound analysis.
- `code/plotting`: contains figure-specific plotting scripts and lightweight figure READMEs.
- `data`: contains OCP references, lifetime cell data, the test matrix, and BOL/EOL C-rate files. See [data/README.md](data/README.md).

## Data

The dataset is expected to be placed at the repository root as `data/`. The included `cell_lifetime_data/test_matrix.xlsx` lists all 60 lifetime cells and their cycling or calendar-aging conditions. The lifetime data are split into `type1` and `type2` folders because the processed Voltaiq export schema changed across the dataset; the diagnostic loader selects the correct schema from the cell ID.

The lifetime-aging trends represented by this dataset were previously discussed in:

Wan, Zhiwen, et al. "Degradation and expansion of lithium-ion batteries with silicon/graphite anodes: Impact of pretension, temperature, C-rate and state-of-charge window." *eTransportation* 24 (2025): 100416.

This repository uses that dataset to develop and demonstrate onboard material diagnostics and silicon-current-share analysis for the Joule manuscript above.

## Outputs And Cache Files

Most workflows write derived files under local `outputs`, `figures`, `batch_results`, or cache folders inside `code/`. These files can be regenerated from the provided data. Raw files under `data/` should not be edited in place.

Common generated folders include:

- `code/msmr_si_ocp_identification/outputs`
- `code/pathway_dependent_evolution/outputs`
- `code/diagnostic_algorithm_lifetime_crate/batch_results`
- `code/error_bound_analysis/outputs`
- `code/plotting/*/figures`

Cache folders can be deleted and rebuilt if a workflow needs to be rerun from raw data.

# Figure 4

Figure 4 summarizes the lifetime diagnostic accuracy and shows a representative
voltage/electrode-potential reconstruction example.

The plotting scripts read prepared inputs from:

```text
data/lifetime_summaries
data/voltage_fit_example
```

The repository includes the summary CSV files needed to reproduce the figure.
For full regeneration of the model-accessible capacity column `C_est`, the
notebook reads raw lifetime data from:

```text
../../../data/cell_lifetime_data
```

Run the Figure 4 workflow in this order:

1. `F4_get_model_capacity.ipynb`

   Recomputes `C_est` from the measured C/20 charge voltage endpoints and the
   fitted OCP model. The notebook reads raw lifetime data from
   `../../../data/cell_lifetime_data` and writes the augmented lifetime summary
   CSV files in:

   ```text
   data/lifetime_summaries
   ```

   If a local data copy is intentionally incomplete, existing `C_est` values are
   preserved and the repo-local fallback table is used only when it is
   consistent with the measured charge capacity:

   ```text
   data/model_capacity_from_voltage_limits.csv
   ```

2. `F4_1.m`

   Generates the lifetime diagnostic accuracy panels:

   ```text
   figures/F4_1_capacity_error_pct.svg
   figures/F4_1_voltage_rmse.svg
   figures/F4_1_dvdq_rmse.svg
   ```

3. `F4_2.m`

   Generates the Figure 4b electrode-level validation panels using a prepared
   three-electrode comparison table. The table contains measured full-cell,
   anode, and cathode potentials from a 0.01C three-electrode charge, together
   with the corresponding potentials reconstructed from the fitted eSOH
   parameters:

   ```text
   data/voltage_fit_example/rpt_02_electrode_potential_comparison.csv
   ```

   The outputs are:

   ```text
   figures/F4_2_1.svg
   figures/F4_2_2.svg
   figures/F4_2_3.svg
   ```

The MATLAB scripts are portable and write all figure files to:

```text
figures
```

File: code/plotting/f4/data/lifetime_summaries/cell011_voltage_fit_summary.csv
cell,rpt_seq,rpt_key,Ah_throughput,Cn_Si,Cn_Gr,x100,Cp,y100,Cn,LLI,x0,y0,alpha,R,Un0,Un100,x0_si,x0_gr,x100_si,x100_gr,lli_theta,si_scale_a,si_shift_b,success,cost,nfev,message,Qcc_max_meas,rmse_v_global,rmse_v_weighted,rmse_dvdq_global,rmse_dvdq_weighted,flag_bad_qmax,flag_peak_missing,flag_fit_suspect,feature_definition,dvdq_sg_window_used,dvdq_sg_poly_used,transition_soc,transition_reason,transition_n_candidates,transition_n_valid,is_calendar,day,source_file,q_at_vmax,q_at_vmin,C_est,model_v_min,model_v_max,v_window_inside_model,Vmax_meas,Vmin_meas
11,0,0,33.018858260236776,1.0674644325767502,1.5356743003046425,0.9783077189095578,2.6826830995053133,0.0250878022472424,2.6031387328813924,2.6139733388627207,0.001225846746215,0.973198172455964,0.4100682069277125,,0.8900346252824433,0.0537329755475528,0.0004645342127948,0.0017550436282229,0.9823846289314676,0.9754738291929836,2.6139733388627207,0.9026942196292704,0.0337515115107308,True,0.0685216515442939,21,DE -> LSQ polish | `ftol` termination condition is satisfied.,2.543479666624662,0.0031483118657636,0.0031483118657636,0.0583785109968721,0.0583785109968721,False,False,False,"dV/dQ valleys | R1=first_valley, R2=last_valley",31,3,0.4663862605020097,success,2,1,False,,,-0.0010579743665346,2.5439771584661597,2.5450351328326946,2.620897776153768,4.24882258612774,True,4.2004385,2.7372708
11,1,1,43.40722689249433,1.1115943013223104,1.4751491289505387,0.962573225542088,2.697453345811941,0.0194132386973726,2.586743430272849,2.5422962730048155,0.0010660935058753,0.9414578259806852,0.4297273120763506,,0.9028661305601297,0.0602562954090366,0.0004202492541801,0.0015527675482733,0.9749149852244108,0.953273178486295,2.5422962730048155,0.9152132233410516,0.0291045653804188,True,0.0465674746311146,22,DE -> LSQ polish | `xtol` termination condition is satisfied.,2.487172256955162,0.0025823352332043,0.0025823352332043,0.0520228031920833,0.0520228031920833,False,False,False,"dV/dQ valleys | R1=first_valley, R2=last_valley",31,3,0.4800027029964727,success,2,1,False,,,0.0024694577163706,2.4876537835052592,2.4851843257888886,2.6331383461908247,4.24280281813703,True,4.2001238,2.7360389
11,2,2,304.4687654436502,1.2018353707729543,1.3528501017759476,0.9580461123789102,2.690428521650064,0.01885492523778,2.554685472548902,2.498234313959658,0.0003926453851545,0.9281908842412828,0.470443576591775,,0.9636886448098606,0.0621240321140059,0.0001745867592951,0.0005863627593973,0.9723415955734868,0.9453463924890432,2.498234313959658,0.9550927364956944,0.0198148871772914,True,0.0350421972069607,22,DE -> LSQ polish | `ftol` termination condition is satisfied.,2.446503399865037,0.002234711491448,0.002234711491448,0.0536259616344986,0.0536259616344986,False,False,False,"dV/dQ valleys | R1=first_valley, R2=last_valley",31,3,0.499273649207389,success,3,2,False,,,0.0027517382526575,2.4469034380862755,2.444151699833618,2.6379073470418937,4.240303617865681,True,4.2001238,2.6652143
11,3,3,544.5460331744067,1.2124762975531844,1.3086047456615273,0.9542648686079712,2.6974250128474844,0.0190112587837823,2.5210810432147115,2.457060515422425,0.0003553805432193,0.9105589814632084,0.4809350737916449,,0.9667312175343482,0.0632522924836084,0.0001588174763229,0.0005375043360425,0.971732755909294,0.9380811087159978,2.457060515422425,0.9488521060193184,0.0234705183599067,True,0.037951443325678,24,DE -> LSQ polish | Both `ftol` and `xtol` termination conditions are satisfied.,2.4048831273026963,0.0023451756061074,0.0023451756061074,0.0554512861553853,0.0554512861553853,False,False,False,"dV/dQ valleys | R1=first_valley, R2=last_valley",31,3,0.51446020730882,success,3,2,False,,,-0.000140352644621,2.405274467636805,2.4054148202814263,2.64395958882272,4.2381913270437925,True,4.2001238,2.6676509
11,4,4,804.4642173127119,1.2275652056167798,1.2765251937104545,0.9510897778525688,2.7023844314621006,0.019056915966623,2.504090399327234,2.433113894638773,0.0003269104746386,0.9000552448941618,0.4902239974829127,,0.9691922133302228,0.0641936114321933,0.000149012816766,0.0004979850261171,0.9709206990323366,0.932021677427234,2.433113894638773,0.950846675786266,0.0246332599676558,True,0.0433351554916889,21,DE -> LSQ polish | `ftol` termination condition is satisfied.,2.3807961682379073,0.002530210687228,0.002530210687228,0.0578397662316738,0.0578397662316738,False,False,False,"dV/dQ valleys | R1=first_valley, R2=last_valley",31,3,0.5247712299342906,success,3,2,False,,,-0.0017002251407622,2.381176328854991,2.3828765539957533,2.647776741512376,4.236666739258419,True,4.2001238,2.6689506
11,5,5,1063.4532941874884,1.2344940661687165,1.2451211271151996,0.9493005985647924,2.710230189471208,0.0193028723079484,2.479615193283916,2.406215414467284,0.0002765994964123,0.8875738907708306,0.4978571148912002,,0.9737777119559372,0.0647924779101752,0.0001275771954705,0.0004243498977453,0.970619472572038,0.928163680327513,2.406215414467284,0.9497743588154146,0.0267719138494684,True,0.0524919045718068,39,DE -> LSQ polish | `ftol` termination condition is satisfied.,2.353214326881016,0.0028195029795374,0.0028195029795374,0.0615658360751699,0.0615658360751699,False,False,False,"dV/dQ valleys | R1=first_valley, R2=last_valley",31,3,0.5355391811659108,success,3,2,False,,,-0.0033750881540481,2.35353195072353,2.356907038877578,2.652387846813745,4.23594489309755,True,4.2001238,2.6707375
11,6,6,1323.1795963592742,1.2478499275578034,1.2210241405025395,0.9492701466057208,2.712437081220558,0.0193398525655088,2.4688740680603427,2.3960865817827286,0.0002719812074029,0.8831228237577661,0.5054327977684864,,0.974052538714046,0.0649071883932632,0.0001272064446522,0.000419936658256,0.9706573838500128,0.9274130337439168,2.3960865817827286,0.950781990511508,0.0275462282383386,True,0.0589707862989485,57,DE -> LSQ polish | `ftol` termination condition is satisfied.,2.3429569611887473,0.0030126173497309,0.0030126173497309,0.0635712091571597,0.0635712091571597,False,False,False,"dV/dQ valleys | R1=first_valley, R2=last_valley",31,3,0.5430936134276725,success,4,3,False,,,-0.0038074067531415,2.343272322233027,2.3470797289861687,2.6539649101902705,4.2357664335266545,True,4.2001238,2.6720369
11,7,7,1583.6723792401467,1.2554174568663363,1.2039215509607648,0.94750528459495,2.7177859442538557,0.019557194166088,2.4593390078271016,2.3833889739403173,0.0002465569721449,0.8767366730256755,0.510469460644035,,0.9763957260764444,0.0654162611300237,0.000116373209189,0.0003823091467653,0.9702561129890116,0.9237819439477364,2.3833889739403173,0.9507782582053254,0.0287338680798998,True,0.0650672492052228,24,DE -> LSQ polish | `ftol` termination condition is satisfied.,2.329630339347432,0.0031886721027176,0.0031886721027176,0.064890524743715,0.064890524743715,False,False,False,"dV/dQ valleys | R1=first_valley, R2=last_valley",31,3,0.5513863001466298,success,4,3,False,,,-0.0054319161164417,2.329928394572415,2.3353603106888565,2.656551580810846,4.234813137141339,True,4.2001238,2.6725242
11,8,8,1843.3072145685476,1.260840612021192,1.1946408369139483,0.9442130967907982,2.722720821726356,0.019457574894925,2.4554814489351404,2.3714752873181175,0.0002324827331986,0.8707849924827274,0.5134799990315448,,0.9776859780893488,0.066165870931655,0.0001101542281301,0.0003615899446988,0.9695608493444332,0.9174607785443224,2.3714752873181175,0.949425726156787,0.0301300863629437,True,0.0717852623517103,48,DE -> LSQ polish | `ftol` termination condition is satisfied.,2.317926885972838,0.0033705910539909,0.0033705910539909,0.0662904397048186,0.0662904397048186,False,False,False,"dV/dQ valleys | R1=first_valley, R2=last_valley",31,3,0.564355137832596,success,3,2,False,,,-0.0061910594285545,2.3182120425067185,2.324403101935273,2.6587188479693884,4.234079355215273,True,4.2001238,2.6734989
11,9,9,2102.90368861023,1.262298515990944,1.1869502283946496,0.9400770509651758,2.729143582611037,0.0198128200784614,2.449248744385594,2.3565545674727293,0.0002196426546366,0.8632805628066623,0.5153819181838951,,0.9788864896788048,0.0669380673102189,0.0001042957780986,0.000342311817669,0.9688560699793304,0.9094711870872566,2.3565545674727293,0.9476126478286406,0.0317751180013268,True,0.079566185793825,48,DE -> LSQ polish | `ftol` termination condition is satisfied.,2.3019445772060863,0.0035711879031658,0.0035711879031658,0.067736503772172,0.067736503772172,False,False,False,"dV/dQ valleys | R1=first_valley, R2=last_valley",31,3,0.5631497730530491,success,3,2,False,,,-0.0084683153269369,2.3022210086183548,2.310689323945292,2.6617564951166175,4.2329942844075985,True,4.2001238,2.6754482
11,10,10,2612.4465519041087,1.2633402448421414,1.2027768466535538,0.9236549184508036,2.7395463447477857,0.0196666333122076,2.466117091495695,2.3317188344395428,0.0002014591056639,0.8509518436018463,0.5122791002903792,,0.9806915701890564,0.069445598257937,9.495561367664008e-05,0.0003133253658252,0.9663333510080496,0.8788274996437634,2.3317188344395428,0.9431992241514956,0.0345145008028978,True,0.0881573762352083,17,DE -> LSQ polish | `ftol` termination condition is satisfied.,2.277344359291874,0.0037702160760137,0.0037702160760137,0.0707564989275916,0.0707564989275916,False,False,False,"dV/dQ valleys | R1=first_valley, R2=last_valley",31,3,0.5749289038149774,success,2,1,False,,,-0.0114434402315835,2.277624627994629,2.289068068226213,2.666688903028139,4.229834851229929,True,4.2001238,2.6778848
11,11,11,3618.4596175629895,1.2397295249397933,1.2331606741114784,0.8987102266398618,2.7681438699240104,0.0197971274918094,2.472890199051272,2.2772130083534177,0.0006573352432461,0.8220625796214023,0.5013281727653809,,0.9361331852492918,0.0713560948944074,0.0002882912253908,0.0010283450999036,0.9646570228689756,0.8324121778803888,2.2772130083534177,0.9081606910248984,0.0448675289675311,True,0.1161809442961041,12,DE -> LSQ polish | `ftol` termination condition is satisfied.,2.220786193364347,0.004286113620405,0.004286113620405,0.0744275803718522,0.0744275803718522,False,False,False,"dV/dQ valleys | R1=first_valley, R2=last_valley",31,3,0.5918903090915125,success,2,1,False,,,-0.0141981732962376,2.221170084463321,2.235368257759559,2.678295049186524,4.227516486442364,True,4.2001238,2.7462726
11,12,12,3877.666782827644,1.2406798813536573,1.2319885007595666,0.8962508496085572,2.7714646241691643,0.0197352106429646,2.472668382113224,2.2708265764166966,0.0006394689448804,0.8187892286215368,0.5017574901383789,,0.9379794459633573,0.0714840589231716,0.0002822502268899,0.0009992077544394,0.964607741929993,0.8274117212325295,2.2708265764166966,0.910326240629152,0.0449238526533863,True,0.1216145397368602,26,DE -> LSQ polish | `ftol` termination condition is satisfied.,2.214549943627844,0.0043926145921974,0.0043926145921974,0.075932941866015,0.075932941866015,False,False,False,"dV/dQ valleys | R1=first_valley, R2=last_valley",31,3,0.5939110809360598,success,2,1,False,,,-0.0142064173232241,2.214931214054308,2.229137631377532,2.6796788748605387,4.227384539625513,True,4.2001238,2.7454605
11,13,13,3886.804718583611,1.233805753361484,1.2278365670870222,0.904109471761556,2.768914340433513,0.0198453221097273,2.4616423204485063,2.2805441349867364,0.0006311156606049,0.8230628592182037,0.5012124398059127,,0.9389178777552034,0.071087614351219,0.0002798010809685,0.0009841381728953,0.9650193220814074,0.8429036052758299,2.2805441349867364,0.9128466375851712,0.0443053574084578,True,0.1248916362466645,58,DE -> LSQ polish | `ftol` termination condition is satisfied.,2.2240405569873474,0.0044611643885461,0.0044611643885461,0.0761059229861295,0.0761059229861295,False,False,False,"dV/dQ valleys | R1=first_valley, R2=last_valley",31,3,0.5875738607450665,success,2,1,False,,,-0.0139936822427642,2.2244236114773535,2.2384172937201177,2.67789222963574,4.2279137923654995,True,4.2001238,2.7423742
11,14,14,4146.016905581904,1.2422458302987458,1.2094343953669873,0.9022764568349873,2.7725676281845733,0.019883968389486,2.451680225665733,2.267222994382614,0.0005998101132256,0.8172036738640122,0.5066916220533714,,0.9417785520315234,0.0712165900939727,0.0002703574143798,0.0009382007220834,0.9649881360572682,0.8378636138306254,2.267222994382614,0.9167233722278,0.0441319604479321,True,0.1332105480389058,32,DE -> LSQ polish | `ftol` termination condition is satisfied.,2.2106228047123295,0.0046133072234397,0.0046133072234397,0.0786584161241029,0.0786584161241029,False,False,False,"dV/dQ valleys | R1=first_valley, R2=last_valley",31,3,0.5923321558698684,success,2,1,False,,,-0.0142924445978727,2.2109676150034625,2.225260059601335,2.680326451616001,4.2277008423374065,True,4.2001238,2.7433488
11,15,15,4376.526163037808,1.2345630522161763,1.221050246188972,0.8854427002401359,2.782050259433314,0.0198134185874073,2.455613298405148,2.229426796006799,0.0005656513953092,0.8008617987268328,0.50275141164042,,0.9455132141458072,0.0718408737956605,0.0002564955300581,0.0008782285474831,0.96459516220446,0.8054142989317833,2.229426796006799,0.9190665760352428,0.0451970473097764,True,0.1356379766637139,33,DE -> LSQ polish | `ftol` termination condition is satisfied.,2.1729158485968583,0.0046492886880956,0.0046492886880956,0.0811841911569745,0.0811841911569745,False,False,False,"dV/dQ valleys | R1=first_valley, R2=last_valley",31,3,0.6042338815125028,success,2,1,False,,,,,,,,False,,
11,16,16,4885.709062548538,1.2447378733226475,1.2148439359111496,0.8793160180652457,2.7893853775230535,0.0198321481544624,2.4595818092337973,2.218069186668104,0.0005448600861489,0.7947016129696887,0.5060770366123358,,0.9475062338011314,0.0720248754061055,0.000250733686614,0.000846224120016,0.9644630826833036,0.7920737205162555,2.218069186668104,0.9234644067581362,0.0447060736041447,True,0.1338132002712855,51,DE -> LSQ polish | `xtol` termination condition is satisfied.,2.161409554644706,0.0046106161827228,0.0046106161827228,0.0824056404921667,0.0824056404921667,False,False,False,"dV/dQ valleys | R1=first_valley, R2=last_valley",31,3,0.6112986739133033,success,2,1,False,,,,,,,,False,,

File: code/plotting/f4/data/lifetime_summaries/cell019_voltage_fit_summary.csv
cell,rpt_seq,rpt_key,Ah_throughput,Cn_Si,Cn_Gr,x100,Cp,y100,Cn,LLI,x0,y0,alpha,R,Un0,Un100,x0_si,x0_gr,x100_si,x100_gr,lli_theta,si_scale_a,si_shift_b,success,cost,nfev,message,Qcc_max_meas,rmse_v_global,rmse_v_weighted,rmse_dvdq_global,rmse_dvdq_weighted,flag_bad_qmax,flag_peak_missing,flag_fit_suspect,feature_definition,dvdq_sg_window_used,dvdq_sg_poly_used,q_at_vmax,q_at_vmin,C_est,model_v_min,model_v_max,v_window_inside_model,Vmax_meas,Vmin_meas,is_calendar,day,source_file,transition_soc,transition_reason,transition_n_candidates,transition_n_valid
19,0,2,33.18393847666908,1.0815761614006436,1.5409609192196112,0.9761913675386754,2.6929395635651727,0.0242614647671059,2.622537080620255,2.6254327174929544,0.0011974378394833,0.9737657791642113,0.4124159652090946,,0.8925297143638254,0.0549559341101822,0.0004590352073692,0.0017157109990742,0.9810679018449016,0.9727687120166496,2.6254327174929544,0.9063316242473765,0.0334093551316242,True,0.0703535694774424,16,DE -> LSQ polish | `ftol` termination condition is satisfied.,2.556957734015789,0.0032009949807096,0.0032009949807096,0.0588579100553983,0.0588579100553983,False,False,False,"dV/dQ valleys | R1=first_valley, R2=last_valley",31,3,-0.000249282804536,2.5574480723944086,2.5576973551989446,2.6206678017769023,4.256339201736902,True,4.2001314,2.7349236,False,,,0.4683027170057376,success,2,1
19,1,6,43.62555802058734,1.1259346595381758,1.4719116342972305,0.9614346273640508,2.7043244080504065,0.0192261653730775,2.5978462938354063,2.549653171754352,0.0010574485159229,0.94179014746328,0.4334108073329732,,0.9032879272450048,0.0608266236435384,0.0004186203299526,0.0015461183377477,0.9742263294471688,0.9516496508788655,2.549653171754352,0.9162899927179078,0.028320004461434,True,0.0456218450971062,28,DE -> LSQ polish | `ftol` termination condition is satisfied.,2.4949122947547124,0.0025526085669514,0.0025526085669514,0.051682921976752,0.051682921976752,False,False,False,"dV/dQ valleys | R1=first_valley, R2=last_valley",31,3,0.00255451184782,2.4953975807749473,2.4928430689271273,2.6330252588631,4.2420062118721305,True,4.2000942,2.7355227,False,,,0.4821026848432603,success,2,1
19,2,10,312.2319573225748,1.2189145766436291,1.3494061976590968,0.9551831380790028,2.698104179165662,0.0187451547252625,2.568320774302726,2.5037930770953096,0.0003980464288655,0.927603457831214,0.4745959261940529,,0.963065971277428,0.0628319497715435,0.0001785002742306,0.000596361812769,0.9711207472113916,0.940786927037132,2.5037930770953096,0.9573708530587562,0.0190244814279115,True,0.0351347172635101,19,DE -> LSQ polish | `ftol` termination condition is satisfied.,2.4521943858795794,0.0022298576379863,0.0022298576379863,0.0541873224870562,0.0541873224870562,False,False,False,"dV/dQ valleys | R1=first_valley, R2=last_valley",31,3,0.0020284926518831,2.452620085941482,2.450591593289599,2.638123942633127,4.2393580141920815,True,4.2000942,2.6652246,False,,,0.5010557443186356,success,3,2
19,3,14,572.3220653115635,1.2341445800551365,1.3030740406532964,0.9522263708780596,2.7047586318414036,0.0190208196184518,2.537218620708433,2.467453205369133,0.0003505028610643,0.9119349408653848,0.4864163340053618,,0.967089492912146,0.0637805514468966,0.0001591315883848,0.0005317510569359,0.9707522603831636,0.9346806152950972,2.467453205369133,0.9540962318730488,0.0218566130316007,True,0.0385676256704607,22,DE -> LSQ polish | `ftol` termination condition is satisfied.,2.4151171769357234,0.0023601185577226,0.0023601185577226,0.0560464651758379,0.0560464651758379,False,False,False,"dV/dQ valleys | R1=first_valley, R2=last_valley",31,3,-0.0005836574493477,2.415504464349195,2.4160881217985426,2.6434539931660836,4.237515039489803,True,4.2000942,2.6671727,False,,,0.51708577804964,success,3,2
19,4,18,832.2234774726319,1.2421318067130678,1.274121434049493,0.9484506406161886,2.7095482913946487,0.0190697128943672,2.516253240762561,2.4382123061441305,0.0003097155019473,0.8995717076716335,0.4936434006684616,,0.970725601462458,0.0648902862081511,0.0001418550152639,0.0004733614810728,0.9699192924697868,0.927523638870564,2.4382123061441305,0.9519635018018648,0.0240931331042909,True,0.0446846483510148,18,DE -> LSQ polish | `ftol` termination condition is satisfied.,2.385762675518322,0.0025730434060907,0.0025730434060907,0.0585017797543644,0.0585017797543644,False,False,False,"dV/dQ valleys | R1=first_valley, R2=last_valley",31,3,-0.0024109627957982,2.3861083563587013,2.3885193191545,2.6479633053890463,4.236026276131598,True,4.2000942,2.6689587,False,,,0.5288959845146382,success,3,2
19,5,22,1091.19999508805,1.2571236511959074,1.2407093848968516,0.949335467608788,2.7171522688983316,0.0193147936434939,2.497833036092759,2.4237627286995207,0.0002890003078087,0.8917574778264657,0.5032857012582258,,0.9725053496071115,0.064818419875877,0.0001352528322677,0.0004447818229379,0.9703987374209366,0.9279939203596216,2.4237627286995207,0.954583960980216,0.0250991946009484,True,0.0538055431422086,17,DE -> LSQ polish | `ftol` termination condition is satisfied.,2.3705596188115123,0.0028465762753672,0.0028465762753672,0.0627822578669107,0.0627822578669107,False,False,False,"dV/dQ valleys | R1=first_valley, R2=last_valley",31,3,-0.0032066710214269,2.370907694197807,2.374114365219234,2.650786881316776,4.236070053945969,True,4.2000942,2.6694458,False,,,0.5384555144002714,success,3,2
19,6,26,1350.936807741527,1.2581730918317615,1.228237064235752,0.94324519453054,2.721508538949081,0.019321534783791,2.486410156067514,2.3978781532423006,0.0002586538123177,0.8808478825137724,0.5060199294800493,,0.9753196480064336,0.0662360510245181,0.0001210718449511,0.0003995890880086,0.9690718233476868,0.9167902739209832,2.3978781532423006,0.9511405450794675,0.0273823471246012,True,0.0601342257784063,17,DE -> LSQ polish | `ftol` termination condition is satisfied.,2.34465131187676,0.0030456430511397,0.0030456430511397,0.0637212147306463,0.0637212147306463,False,False,False,"dV/dQ valleys | R1=first_valley, R2=last_valley",31,3,-0.0054174813796212,2.344956165934172,2.350373647313793,2.6548247731828476,4.234112574410571,True,4.2000942,2.671881,False,,,0.5464058419073916,success,4,3
19,7,30,1610.5922956720028,1.2644628343636102,1.2172848162002263,0.9405541943757626,2.7282398901453373,0.0195335520749134,2.4817476505638365,2.3875103780870206,0.0002418971447529,0.8748900927070595,0.5095049990583582,,0.9768753291817958,0.0667677176617482,0.0001141382549334,0.0003746075554854,0.968718045318826,0.9112988037587798,2.3875103780870206,0.9510780708021872,0.0287221496055433,True,0.0668766064172123,28,DE -> LSQ polish | `ftol` termination condition is satisfied.,2.333617834449342,0.0032370804452308,0.0032370804452308,0.0650326441851436,0.0650326441851436,False,False,False,"dV/dQ valleys | R1=first_valley, R2=last_valley",31,3,-0.0069674906522718,2.3339130908578793,2.340880581510151,2.657158592538572,4.233254105286234,True,4.2000942,2.6726928,False,,,0.5535362918900931,success,4,3
19,8,34,1943.5513910614316,1.2666815786711096,1.2117330403254112,0.935639646315964,2.731677702956802,0.0195226624407592,2.4784146189965206,2.372232599233993,0.0002253318082344,0.8682115503667251,0.5110854208824726,,0.9784427642627942,0.0676452752660685,0.0001066100253215,0.0003494372756915,0.9679310355311742,0.9018839373376716,2.372232599233993,0.949796009726749,0.0301981155293827,True,0.0745057011391501,56,DE -> LSQ polish | `ftol` termination condition is satisfied.,2.3183445118945656,0.0034424201357074,0.0034424201357074,0.0666094579330106,0.0666094579330106,False,False,False,"dV/dQ valleys | R1=first_valley, R2=last_valley",31,3,-0.0083762123610756,2.3186234884822614,2.326999700843337,2.6596959971764367,4.232083294321096,True,4.2000942,2.6739914,False,,,0.5614719991552277,success,4,3
19,9,38,2453.974247732239,1.274582268668893,1.2093165359628937,0.9257225681228408,2.742929244436781,0.0196002856909206,2.483898804631787,2.3531633772019345,0.000201954933669,0.8577187130711742,0.5131377599973671,,0.9806460060588964,0.0692041044208337,9.55930753139977e-05,0.0003140570464662,0.96644674176931,0.8828005472189809,2.3531633772019345,0.9466190185417463,0.0325775332312692,True,0.0828507388272545,46,DE -> LSQ polish | `ftol` termination condition is satisfied.,2.298899544762662,0.0036468769290889,0.0036468769290889,0.0688897582605707,0.0688897582605707,False,False,False,"dV/dQ valleys | R1=first_valley, R2=last_valley",31,3,-0.0107453341381097,2.2991732882183333,2.309918622356443,2.6639521759767,4.230174584202452,True,4.2000942,2.6756151,False,,,0.571159237408596,success,3,2

File: code/plotting/f4/data/lifetime_summaries/cell025_voltage_fit_summary.csv
cell,rpt_seq,rpt_key,Ah_throughput,Cn_Si,Cn_Gr,x100,Cp,y100,Cn,LLI,x0,y0,alpha,R,Un0,Un100,x0_si,x0_gr,x100_si,x100_gr,lli_theta,si_scale_a,si_shift_b,success,cost,nfev,message,Qcc_max_meas,rmse_v_global,rmse_v_weighted,rmse_dvdq_global,rmse_dvdq_weighted,flag_bad_qmax,flag_peak_missing,flag_fit_suspect,feature_definition,dvdq_sg_window_used,dvdq_sg_poly_used,q_at_vmax,q_at_vmin,C_est,model_v_min,model_v_max,v_window_inside_model,Vmax_meas,Vmin_meas,is_calendar,day,source_file,transition_soc,transition_reason,transition_n_candidates,transition_n_valid
25,0,2,32.996677299317994,1.1014305389253145,1.5019813441901897,0.9774314198846936,2.6696579527799216,0.0256932092093495,2.603411883115504,2.6132486537564494,0.0012100860258724,0.977690156410936,0.4230719488025198,,0.8896367898184258,0.05415533892605,0.0004583946781839,0.0017613151136321,0.9813155933190336,0.9745830840810482,2.6132486537564494,0.9068311687126134,0.0261378451644086,True,0.0529350900799958,24,DE -> LSQ polish | `ftol` termination condition is satisfied.,2.5415062211189223,0.0027582330854666,0.0027582330854666,0.0516020325748361,0.0516020325748361,False,False,False,"dV/dQ valleys | R1=first_valley, R2=last_valley",31,3,-0.0028320197769657733,2.5418693700934853,2.544701389870451,2.618792997323666,4.249448143663835,True,4.2002201,2.7354865,False,,,0.4599457872144213,success,3,2
25,1,6,43.54448618938594,1.150699438620408,1.4418641646800787,0.9627923959311604,2.700396327542108,0.0185842176338357,2.592563603300487,2.546285276274252,0.0010931081447314,0.9418807520741932,0.4438461749426319,,0.8988457605136665,0.0602543055118735,0.000437726131366,0.0016161447339851,0.9747123998631914,0.95327960641396,2.546285276274252,0.9193226216892147,0.0257282703680643,True,0.0428687163933025,34,DE -> LSQ polish | `ftol` termination condition is satisfied.,2.4932665708350967,0.0024609339275138,0.0024609339275138,0.0505848572671807,0.0505848572671807,False,False,False,"dV/dQ valleys | R1=first_valley, R2=last_valley",31,3,0.004000728869249024,2.4936706927963836,2.4896699639271347,2.632982219100777,4.242262033419147,True,4.2006,2.7388,False,,,0.4836328628207714,success,3,2
25,2,10,298.6277534366183,1.1232157938109055,1.405713284650708,0.970047991594084,2.7066127159752087,0.0191299868253555,2.5289290784616134,2.5049600390435116,0.0010357303977895,0.9245285576150434,0.4441468143085195,,0.902744473476452,0.057987887029668,0.000386254243419,0.0015546853527282,0.9792017558223636,0.96273380265791,2.5049600390435116,0.863067770076886,0.0511249071474698,True,0.0949642973246596,26,DE -> LSQ polish | `ftol` termination condition is satisfied.,2.450563284725149,0.0038922801666194,0.0038922801666194,0.0591734451183881,0.0591734451183881,False,False,False,"dV/dQ valleys | R1=first_valley, R2=last_valley",31,3,0.005274565620695358,2.451033817005115,2.4457592513844197,2.638933256338086,4.248331210468224,True,4.2005,2.7348,False,,,0.5160844866661601,success,2,1
25,3,14,784.276847896265,1.143555335590121,1.3177732682651682,0.963933241838022,2.7244770639147102,0.0187478802786646,2.4613286038552893,2.4236346301591225,0.0009790243429782,0.8886934529964081,0.4646089651738979,,0.9062103018303772,0.0604734868158393,0.0003786216996249,0.0015000499722301,0.976990982601647,0.9526020556278498,2.4236346301591225,0.8652264511404651,0.0535295787760185,True,0.1136646322809373,27,DE -> LSQ polish | `ftol` termination condition is satisfied.,2.3701467597236388,0.0043139426067437,0.0043139426067437,0.0592876465855407,0.0592876465855407,False,False,False,"dV/dQ valleys | R1=first_valley, R2=last_valley",31,3,0.0025358350077507434,2.3706147865582996,2.3680789515505487,2.651732983101906,4.243219012806454,True,4.2006,2.7441,False,,,0.5355518465577647,success,2,1
25,4,18,1026.6891649025845,1.1542835948849597,1.2733905517556916,0.9622909329757522,2.7345133511670277,0.0185245651832448,2.4276741466406513,2.386784490350092,0.0009175323352873,0.872022445896391,0.4754689159919693,,0.9114081654357696,0.0613795499980255,0.0003653007733957,0.0014181107568802,0.9758780686812204,0.9499746739736148,2.386784490350092,0.8739425335714569,0.0516510118119344,True,0.1144645590961996,22,DE -> LSQ polish | `ftol` termination condition is satisfied.,2.333901350002862,0.0043242272664121,0.0043242272664121,0.0610010887234574,0.0610010887234574,False,False,False,"dV/dQ valleys | R1=first_valley, R2=last_valley",31,3,0.0017234648765140712,2.33438436597044,2.3326609010939263,2.658041553166929,4.242257040475341,True,4.2007,2.7438,False,,,0.5441748190526217,success,2,1
25,5,22,1265.021473241408,1.1544837764384233,1.2463141990467723,0.956954082363624,2.7444461292056967,0.0184246553747867,2.4007979754851956,2.348018897696164,0.0008890504464138,0.8547751920578817,0.4808750208168202,,0.9139153008735692,0.062815627068241,0.0003605736487749,0.0013785882287522,0.9742937824651782,0.9408919990856972,2.348018897696164,0.8797692025485472,0.0507035751652399,True,0.1163206527725184,53,DE -> LSQ polish | `ftol` termination condition is satisfied.,2.295318993059027,0.0043504247109834,0.0043504247109834,0.0625396797691413,0.0625396797691413,False,False,False,"dV/dQ valleys | R1=first_valley, R2=last_valley",31,3,-0.0001501082674495571,2.2958416887014836,2.2959917969689334,2.664884783215112,4.239476867323804,True,4.2006,2.7458,False,,,0.5503614461289993,success,2,1
25,6,26,1709.2401501526126,0.9090458229584976,1.3900083366847176,0.8721425548431893,2.7999999999999994,0.0167710185533489,2.299054159643215,2.052061820463472,0.0021648143582316,0.7311017125029731,0.3953999165898599,,0.8042715111836563,0.0717798400297601,0.0005880282052838,0.0031960102354123,0.9683684387912744,0.8092121856109237,2.052061820463472,0.7274576724805617,0.0799999999999999,True,0.2317444704914981,36,DE -> LSQ polish | `ftol` termination condition is satisfied.,2.000125943058947,0.005790470949167,0.005790470949167,0.0845780441037104,0.0845780441037104,False,False,False,"dV/dQ valleys | R1=first_valley, R2=last_valley",31,3,-0.007274184618832927,2.0009928537690618,2.0082670383878947,2.714255946172504,4.227075226882353,True,4.2006,2.8979,False,,,0.5497462991681401,success,2,1
25,7,30,2035.0847592659784,0.463359202908989,1.2315646300711791,0.8148829621353134,2.770394294628648,0.0156864951970108,1.694923832980168,1.4246223304091372,0.0046153348952505,0.5114072361630762,0.27338054601207,,0.6925568003206647,0.0723582128961638,0.0006667763779478,0.0061009255679147,0.9639205192955465,0.7588100163086499,1.4246223304091372,0.568200015014825,0.0799999994177154,True,0.2852118651808624,27,DE -> LSQ polish | `ftol` termination condition is satisfied.,1.3733419125014734,0.0055586070601298,0.0055586070601298,0.1373645978697114,0.1373645978697114,False,False,False,"dV/dQ valleys | R1=first_valley, R2=last_valley",31,3,-0.005067550808856522,1.374953094504204,1.3800206453130606,2.785515373917147,4.226503962233818,True,4.2006,3.0633,False,,,0.4717250069082444,success,2,1

File: code/plotting/f4/data/lifetime_summaries/cell060_voltage_fit_summary.csv
cell,rpt_seq,rpt_key,Ah_throughput,Cn_Si,Cn_Gr,x100,Cp,y100,Cn,LLI,x0,y0,alpha,R,Un0,Un100,x0_si,x0_gr,x100_si,x100_gr,lli_theta,si_scale_a,si_shift_b,success,cost,nfev,message,Qcc_max_meas,rmse_v_global,rmse_v_weighted,rmse_dvdq_global,rmse_dvdq_weighted,flag_bad_qmax,flag_peak_missing,flag_fit_suspect,feature_definition,dvdq_sg_window_used,dvdq_sg_poly_used,q_at_vmax,q_at_vmin,C_est,model_v_min,model_v_max,v_window_inside_model,Vmax_meas,Vmin_meas,is_calendar,day,source_file,transition_soc,transition_reason,transition_n_candidates,transition_n_valid
60,0,2,33.610644081649966,1.068717255846377,1.514612464578935,0.9789339000319932,2.6791188589808614,0.025884970506327,2.583329720425312,2.598257950932173,0.0013309249760652,0.9685347569360616,0.4136975808378136,,0.8788682214559048,0.0532811899818367,0.0004803831960456,0.0019310710189527,0.9824710456945972,0.9764380744036744,2.598257950932173,0.8841986288781736,0.0332043864417964,True,0.0463508026936547,10,DE -> LSQ polish | `ftol` termination condition is satisfied.,2.5254708202381835,0.0025490262699689,0.0025490262699689,0.0490894217075205,0.0490894217075205,False,False,False,"dV/dQ valleys | R1=first_valley, R2=last_valley",31,3,-0.001735428485872,2.526052817749724,2.527788246235596,2.62285740636592,4.247207651634095,True,4.2000766,2.7472708,False,,,0.4633351399502362,success,2,1
60,1,6,44.079882275147945,1.144489410692616,1.444387426878889,0.961641715989299,2.702629505283099,0.0180329376316463,2.588876837571505,2.5383083138774296,0.0010834618500437,0.9381616531726076,0.4420795126608664,,0.9001791173118185,0.0608293626035359,0.0004377234217112,0.0015951256734409,0.9742613895957176,0.951642263944668,2.5383083138774296,0.921328764910494,0.0272038755813169,True,0.0490304421946496,25,DE -> LSQ polish | `ftol` termination condition is satisfied.,2.486767015279242,0.0026466857245766,0.0026466857245766,0.0534725485676377,0.0534725485676377,False,False,False,"dV/dQ valleys | R1=first_valley, R2=last_valley",31,3,0.004477823463369,2.4872732002502587,2.4827953767868896,2.634202734347138,4.241275648916951,True,4.2006,2.7402,False,,,0.4877471373613134,success,3,2
60,2,10,292.3175512363879,1.126061180120344,1.4019606534206426,0.9672126660499434,2.702114839976256,0.0189860319879255,2.5280218335409863,2.496437176238481,0.0009566867340966,0.9229876592916164,0.4454317463481224,,0.9112020030234806,0.0589192643887021,0.0003781616635473,0.001421360704855,0.9777869778803344,0.9587194291516924,2.496437176238481,0.8921631679809471,0.0444676266949949,True,0.072845337600454,23,DE -> LSQ polish | `ftol` termination condition is satisfied.,2.442716212499988,0.0034228188341356,0.0034228188341356,0.051844369928479,0.051844369928479,False,False,False,"dV/dQ valleys | R1=first_valley, R2=last_valley",31,3,0.0044260436620478,2.4431161668111665,2.4386901231491187,2.639489208026943,4.2458423056520305,True,4.2004,2.7358,False,,,0.5143937940023303,success,2,1
60,3,14,769.9108507041019,1.1299612572209845,1.2719473264466703,0.9569662102735708,2.7319066286358353,0.0187911464053066,2.401908583667655,2.3498810121603193,0.0012751002269314,0.8590404640410747,0.4704430738556925,,0.876453650113717,0.0626833985859198,0.0004938567455695,0.0019691343650128,0.9741021903037118,0.9417431765724604,2.3498810121603193,0.8653638710002557,0.0508934915097965,True,0.1205677504795557,40,DE -> LSQ polish | `ftol` termination condition is satisfied.,2.2954826805558923,0.004401235042134,0.004401235042134,0.0567703379611277,0.0567703379611277,False,False,False,"dV/dQ valleys | R1=first_valley, R2=last_valley",31,3,-0.0005144987028069,2.2962080241546072,2.296722522857414,2.6630741846583885,4.239812475589385,True,4.2005,2.7848,False,,,0.5407818316427183,success,2,1
60,4,18,979.9500964550092,0.7302767593272038,1.1379042749001955,0.9712542404933686,2.7911771316810303,0.0222420428187789,1.8681810342273997,1.8765602327802948,0.0043471526685304,0.6694089541665019,0.3909025656227237,,0.6797578580070449,0.0575261828562108,0.0007385907787833,0.0066630319044242,0.9815145214774232,0.9646694647634848,1.8765602327802948,0.6023614208685698,0.0799999999999999,True,0.4594734535726368,58,DE -> LSQ polish | `ftol` termination condition is satisfied.,1.8063574833344092,0.0074707206274445,0.0074707206274445,0.1231922365305573,0.1231922365305573,False,False,False,"dV/dQ valleys | R1=first_valley, R2=last_valley",31,3,0.0008468315885582,1.8071781152047863,1.8063312836162284,2.734977839880069,4.250624837211649,True,4.2004,3.051,False,,,0.4844428129753934,success,2,1
60,5,22,1136.450115604159,0.3914189968477866,1.2342263236878377,0.8993508079900149,2.7205877355984636,0.0177296487352754,1.625645320535624,1.5102604974345597,0.0067294501800576,0.5511018000343064,0.2407776111451053,,0.6381151548092647,0.0694800867874502,0.0006894011458452,0.0086449740094463,0.9658552571529312,0.8782600956462175,1.5102604974345597,0.4888998949393749,0.0799999999999999,True,0.359972410854313,16,DE -> LSQ polish | `ftol` termination condition is satisfied.,1.4510857333339118,0.0059762281407725,0.0059762281407725,0.1582042663439244,0.1582042663439244,False,False,False,"dV/dQ valleys | R1=first_valley, R2=last_valley",31,3,-0.0050110318233944,1.453033632525313,1.4580446643487075,2.771022216874406,4.231430750142455,True,4.2004,3.1085,False,,,0.3946227510106014,success,2,1
