Repository: xavilillywirthe-netizen/managing-si-burnout-joule

# Managing Silicon Burn-Out

This repository contains the code and data used for the manuscript:

**Managing silicon burn-out via onboard material diagnostics for durable high-energy density batteries**

The workflows implement material-specific diagnostics for NMC622/SiO-graphite pouch cells, estimate silicon and graphite contributions to electrode capacity, infer the silicon-dominant transition state of charge (SoC), and reproduce the main analysis and figure-generation pipelines used in the manuscript.

## Repository Layout

```text
.
├── code/
│   ├── msmr_si_ocp_identification/
│   ├── pathway_dependent_evolution/
│   ├── diagnostic_algorithm_lifetime_crate/
│   ├── error_bound_analysis/
│   └── plotting/
└── data/
    ├── cell_ocp/
    ├── cell_lifetime_data/
    └── bol_eol_crate_data/
```

- `code/msmr_si_ocp_identification`: identifies the effective silicon OCP used by the multi-species multi-reaction (MSMR) model.
- `code/pathway_dependent_evolution`: computes material-resolved incremental-capacity contributions and silicon current share for BOL/EOL pathway examples.
- `code/diagnostic_algorithm_lifetime_crate`: runs lifetime and C-rate eSOH diagnostics, appends transition SoC, and evaluates rate-dependent robustness.
- `code/error_bound_analysis`: evaluates sampling-frequency and SoC-window requirements using Cramer-Rao-bound analysis.
- `code/plotting`: contains figure-specific plotting scripts and lightweight figure READMEs.
- `data`: contains OCP references, lifetime cell data, the test matrix, and BOL/EOL C-rate files. See [data/README.md](data/README.md).

## Data

The dataset is expected to be placed at the repository root as `data/`. The included `cell_lifetime_data/test_matrix.xlsx` lists all 60 lifetime cells and their cycling or calendar-aging conditions. The lifetime data are split into `type1` and `type2` folders because the processed Voltaiq export schema changed across the dataset; the diagnostic loader selects the correct schema from the cell ID.

The lifetime-aging trends represented by this dataset were previously discussed in:

Wan, Zhiwen, et al. "Degradation and expansion of lithium-ion batteries with silicon/graphite anodes: Impact of pretension, temperature, C-rate and state-of-charge window." *eTransportation* 24 (2025): 100416.

This repository uses that dataset to develop and demonstrate onboard material diagnostics and silicon-current-share analysis for the Joule manuscript above.

## Outputs And Cache Files

Most workflows write derived files under local `outputs`, `figures`, `batch_results`, or cache folders inside `code/`. These files can be regenerated from the provided data. Raw files under `data/` should not be edited in place.

Common generated folders include:

- `code/msmr_si_ocp_identification/outputs`
- `code/pathway_dependent_evolution/outputs`
- `code/diagnostic_algorithm_lifetime_crate/batch_results`
- `code/error_bound_analysis/outputs`
- `code/plotting/*/figures`

Cache folders can be deleted and rebuilt if a workflow needs to be rerun from raw data.

# Figure 4

Figure 4 summarizes the lifetime diagnostic accuracy and shows a representative
voltage/electrode-potential reconstruction example.

The plotting scripts read prepared inputs from:

```text
data/lifetime_summaries
data/voltage_fit_example
```

The repository includes the summary CSV files needed to reproduce the figure.
For full regeneration of the model-accessible capacity column `C_est`, the
notebook reads raw lifetime data from:

```text
../../../data/cell_lifetime_data
```

Run the Figure 4 workflow in this order:

1. `F4_get_model_capacity.ipynb`

   Recomputes `C_est` from the measured C/20 charge voltage endpoints and the
   fitted OCP model. The notebook reads raw lifetime data from
   `../../../data/cell_lifetime_data` and writes the augmented lifetime summary
   CSV files in:

   ```text
   data/lifetime_summaries
   ```

   If a local data copy is intentionally incomplete, existing `C_est` values are
   preserved and the repo-local fallback table is used only when it is
   consistent with the measured charge capacity:

   ```text
   data/model_capacity_from_voltage_limits.csv
   ```

2. `F4_1.m`

   Generates the lifetime diagnostic accuracy panels:

   ```text
   figures/F4_1_capacity_error_pct.svg
   figures/F4_1_voltage_rmse.svg
   figures/F4_1_dvdq_rmse.svg
   ```

3. `F4_2.m`

   Generates the Figure 4b electrode-level validation panels using a prepared
   three-electrode comparison table. The table contains measured full-cell,
   anode, and cathode potentials from a 0.01C three-electrode charge, together
   with the corresponding potentials reconstructed from the fitted eSOH
   parameters:

   ```text
   data/voltage_fit_example/rpt_02_electrode_potential_comparison.csv
   ```

   The outputs are:

   ```text
   figures/F4_2_1.svg
   figures/F4_2_2.svg
   figures/F4_2_3.svg
   ```

The MATLAB scripts are portable and write all figure files to:

```text
figures
```

File: code/plotting/f4/data/voltage_fit_example/rpt_02_electrode_potential_comparison.csv (part 1 of 3)
Q_Ah,V_full_meas,V_full_recon,V_anode_meas,V_anode_recon,V_cathode_meas,V_cathode_recon,rpt
0.0,2.8557787,2.8609158790434024,0.7799601005271812,0.7915591009391384,3.6357388005271813,3.6524749799825407,2
0.002659512397880333,2.9280813118098226,2.9013830821978437,0.709494249708009,0.7516135393240863,3.637575561517832,3.65299662152193,2
0.005319024795760666,2.96640198556615,2.941850285352285,0.6722668529997698,0.711667977709034,3.63866883856592,3.653518263061319,2
0.007978537193641,2.994417,2.9823174885067263,0.6455348688307178,0.6717224160939819,3.6399518688307175,3.654039904600708,2
0.010638049591521332,3.0175844796786637,3.011273111359227,0.6234483481285346,0.6434460688814059,3.6410328278071984,3.6547191802406327,2
0.013297561989401664,3.0373897076094263,3.0294217594240807,0.6038145297426298,0.626124682024529,3.6412042373520563,3.6555464414486094,2
0.015957074387282,3.0552943,3.047570407488934,0.586369187545818,0.608803295167652,3.641663487545818,3.656373702656586,2
0.018616586785162332,3.0713658,3.0657190555537874,0.5707357241591874,0.591481908310775,3.6421015241591874,3.6572009638645624,2
0.021276099183042664,3.0861886129515743,3.0797124605432655,0.5565318645230749,0.5782088657074077,3.6427204774746493,3.657921326250673,2
0.023935611580922996,3.0997753,3.0923319528024638,0.543599334119237,0.5662743902120425,3.6433746341192372,3.6586063430145064,2
0.02659512397880333,3.1126001,3.1049514450616624,0.5315352065969849,0.5543399147166774,3.644135306596985,3.6592913597783396,2
0.029254636376683664,3.1246133,3.1175709373208607,0.5200959487977036,0.5424054392213121,3.6447092487977035,3.659976376542173,2
0.031914148774564,3.135977,3.127836746459097,0.5095902818855004,0.5327867900593103,3.6455672818855005,3.660623536518407,2
0.03457366117244433,3.1467605074794704,3.138072145635794,0.4993088622702286,0.5231980617431105,3.646069369749699,3.6612702073789043,2
0.037233173570324664,3.1570811,3.148307544812491,0.4897090342312378,0.5136093334269105,3.646790134231238,3.6619168782394014,2
0.03989268596820499,3.1668217,3.158272752748878,0.48067480000000007,0.5043024381374455,3.6474965,3.662575190886323,2
0.04255219836608533,3.1759126,3.167296392714421,0.47229251670624367,0.49597768035471484,3.6482051167062437,3.6632740730691356,2
0.045211710763965664,3.1848414,3.1763200326799637,0.46393443139492335,0.48765292257198417,3.6487758313949232,3.6639729552519475,2
0.04787122316184599,3.1934452,3.1853436726455064,0.4559528451048521,0.4793281647892536,3.6493980451048524,3.66467183743476,2
0.05053073555972633,3.2015807565629384,3.1938926522334175,0.44844854321128413,0.47149453957790444,3.6500292997742227,3.665387191811322,2
0.05319024795760666,3.2093546,3.2018815066143542,0.44111230769129106,0.46424047766309484,3.6504669076912912,3.6661219842774493,2
0.05584976035548699,3.2168221,3.209870360995291,0.43440563141256994,0.45698641574828525,3.65122773141257,3.6668567767435762,2
0.05850927275336733,3.2241275,3.2178592153762278,0.4275614685283856,0.44973235383347565,3.6516889685283855,3.667591569209703,2
0.06116878515124766,3.2311082,3.225152329724349,0.42128830000000006,0.4431782364333094,3.6523965,3.6683305661576586,2
0.063828297549128,3.2379265,3.2321393031168197,0.4151226000000001,0.4369321100535084,3.6530491,3.6690714131703284,2
0.06648780994700833,3.244185383568571,3.2391262765092903,0.4081202516359131,0.4306859836737075,3.652305635204484,3.6698122601829977,2
0.06914732234488866,3.2504265,3.246113249901761,0.40288412278902835,0.42443985729390654,3.6533106227890286,3.6705531071956674,2
0.07180683474276899,3.2564089419830973,3.252350115852138,0.39759860000000025,0.41879809482174446,3.6540075419830975,3.6711482106738824,2
0.07446634714064933,3.2622319411952208,3.258530663906724,0.3925687,0.4132017078540236,3.6548006411952207,3.671732371760748,2
0.07712585953852966,3.2679591,3.2647112119613104,0.38737639999999995,0.40760532088630275,3.6553355,3.672316532847613,2
0.07978537193640999,3.2736411,3.270743562809516,0.3830412745952715,0.40216523258220505,3.6566823745952712,3.672908795391721,2
0.08244488433429033,3.278888123612535,3.2760307821711354,0.37834963726320636,0.3975110096693726,3.6572377608757414,3.673541791840508,2
0.08510439673217066,3.2841933,3.2813180015327545,0.3740565428666923,0.3928567867565401,3.6582498428666925,3.6741747882892946,2
0.08776390913005098,3.2890635,3.2866052208943737,0.3695279,0.38820256384370766,3.6585914,3.6748077847380816,2
0.09042342152793133,3.2939762762202154,3.291669515372241,0.36533307262940307,0.38376943661081864,3.6593093488496184,3.6754389519830597,2
0.09308293392581166,3.2986532219475544,3.2964016746529694,0.3613003499891019,0.37966571924913184,3.6599535719366565,3.676067393902101,2
0.09574244632369198,3.3032037593046786,3.3011338339336973,0.35752090000000036,0.37556200188744504,3.660724659304679,3.6766958358211426,2
0.09840195872157233,3.30757,3.3058659932144256,0.3537889000000001,0.3714582845257582,3.6613589,3.6773242777401838,2
0.10106147111945266,3.3119533,3.3104488612087173,0.3502193,0.3674888054827123,3.6621726,3.6779376666914296,2
0.10372098351733298,3.316179113684083,3.3149467839580424,0.3469248292613561,0.3635957066969004,3.663103942945439,3.6785424906549427,2
0.10638049591521331,3.3202326,3.319444706707367,0.3434044000000003,0.3597026079110885,3.6636370000000005,3.6791473146184557,2
0.10904000831309366,3.3242457845915867,3.3239426294566923,0.3403214000000001,0.35580950912527654,3.664567184591587,3.6797521385819687,2
0.11169952071097398,3.3278625,3.328226714090948,0.33732217728267244,0.35211376043221304,3.6651846772826726,3.680340474523161,2
0.11435903310885431,3.331434,3.3324797136707263,0.3343736074227688,0.34844669997549227,3.6658076074227686,3.6809264136462185,2
0.11701854550673466,3.3350055,3.3367327132505045,0.3315595,0.3447796395187715,3.666565,3.681512352769276,2
0.11967805790461498,3.3387394,3.34092711200706,0.3286694389646897,0.3411624899394141,3.6674088389646897,3.682089601946474,2
0.12233757030249531,3.342063468836662,3.34464156121635,0.32607374799748945,0.33795411794502084,3.6681372168341513,3.682595679161371,2
0.12499708270037566,3.345089454263464,3.3483560104256407,0.3237711000000001,0.3347457459506275,3.668860554263464,3.683101756376268,2
0.127656595098256,3.348155,3.352070459634931,0.3215038635958853,0.33153737395623417,3.6696588635958856,3.6836078335911653,2
0.1303161074961363,3.3512394,3.3555437650875706,0.31906560000000006,0.32852415318020656,3.670305,3.684067918267777,2
0.13297561989401666,3.3543239,3.358558317488584,0.31744300000000036,0.32588218902801713,3.6717669,3.684440506516601,2
0.13563513229189697,3.3572459,3.361572869889597,0.3148884227201034,0.3232402248758277,3.6721343227201038,3.684813094765425,2
0.1382946446897773,3.3603306,3.3645874222906103,0.3119104959825294,0.32059826072363834,3.6722410959825296,3.6851856830142484,2
0.14095415708765766,3.3630903,3.3674880751225884,0.3099213488067778,0.31824170576393485,3.673011648806778,3.6857297808865233,2
0.14361366948553797,3.365770469053396,3.370306340870984,0.3077807115976445,0.31609159610684145,3.6735511806510406,3.686397936977826,2
0.1462731818834183,3.3684121606209643,3.3731246066193803,0.30580565605489407,0.3139414864497481,3.674217816675858,3.687066093069128,2
0.14893269428129866,3.3710449,3.375942872367776,0.3038133000000003,0.31179137679265473,3.6748582,3.687734249160431,2
0.15159220667917897,3.3735744696799332,3.3782879224816944,0.3019892953266583,0.30994541516659335,3.6755637650065913,3.6882333376482874,2
0.1542517190770593,3.3759151,3.3805262680462835,0.3004060000000002,0.30816803533753107,3.6763211,3.688694303383815,2
0.15691123147493966,3.3781073085046245,3.382764613610873,0.2987429107795735,0.3063906555084687,3.676850219284198,3.689155269119342,2
0.15957074387281997,3.3804605,3.3849914257370575,0.29715038563419144,0.30462738385809573,3.6776108856341914,3.6896188095951534,2
0.1622302562707003,3.3825907046925354,3.387006821248623,0.2954915516786684,0.3031227257514171,3.6780822563712037,3.6901295470000397,2
0.16488976866858066,3.3849572158148105,3.3890222167601878,0.2938296606302838,0.30161806764473836,3.678786876445094,3.690640284404926,2
0.16754928106646097,3.386856609120059,3.391037612271753,0.2924553000000003,0.3001134095380597,3.6793119091200595,3.6911510218098127,2
0.1702087934643413,3.389063835725063,3.3929730591816756,0.29115730000000006,0.29866665266612674,3.680221135725063,3.691639711847802,2
0.17286830586222166,3.3908503,3.3947103346450374,0.28981506610276236,0.29736341764712704,3.680665366102762,3.6920737522921647,2
0.17552781826010197,3.3927984,3.3964476101083996,0.28831205841782936,0.2960601826281274,3.68111045841783,3.692507792736527,2
0.1781873306579823,3.3947465,3.398184885571762,0.2869725505704466,0.29475694760912774,3.6817190505704467,3.6929418331808894,2
0.18084684305586265,3.396632132394297,3.3999001938343776,0.28594505198303805,0.2935334789624118,3.6825771843773354,3.6934336727967896,2
0.18350635545374297,3.398248426531002,3.4015954822943932,0.2846668000000001,0.2923827053780175,3.682915226531002,3.6939781876724105,2
0.1861658678516233,3.3997791,3.4032907707544084,0.2836934000000002,0.2912319317936233,3.6834725,3.694522702548032,2
0.18882538024950365,3.4015244981076878,3.404986059214424,0.2827199,0.29008115820922903,3.684244398107688,3.695067217423653,2
0.19148489264738397,3.403121763646064,3.406479053249549,0.2806561332052417,0.2890190023651821,3.6837778968513053,3.6954980556147308,2
0.1941444050452643,3.4048116,3.407907786119002,0.27952661224603326,0.2879849969721273,3.684338212246033,3.6958927830911295,2
0.19680391744314465,3.406435,3.4093365189884555,0.2785668976168707,0.28695099157907256,3.685001897616871,3.6962875105675277,2
0.19946342984102497,3.407896,3.410765251857909,0.2776898000000001,0.28591698618601785,3.6855858,3.6966822380439264,2
0.2021229422389053,3.4093571,3.4120789394639677,0.27687206363801264,0.2849753175746607,3.6862291636380125,3.6970542570386282,2
0.20478245463678565,3.4104934,3.413392008259542,0.27643857110682934,0.28403414562841595,3.686931971106829,3.6974261538879576,2
0.20744196703466597,3.4117923,3.4147050770551157,0.27563843362320056,0.2830929736821712,3.687430733623201,3.697798050737287,2
0.2101014794325463,3.4134157,3.4160012057174782,0.27473858850508054,0.2821689363128409,3.68815428850508,3.6981701420303192,2
0.21276099183042663,3.4147143,3.4172407431367833,0.27395780000000025,0.2813021397570708,3.6886721000000002,3.698542882893854,2
0.21542050422830697,3.4158506,3.4184802805560883,0.27341315614934864,0.28043534320130065,3.689263756149349,3.698915623757389,2
0.2180800166261873,3.4171207898099856,3.419719817975393,0.27255957073655196,0.2795685466455305,3.6896803605465376,3.6992883646209234,2
0.22073952902406763,3.4182858,3.4209199992011774,0.2716864000000001,0.27872967178521185,3.6899722,3.6996496709863886,2
0.22339904142194797,3.4194221,3.4220751010883044,0.2710372000000003,0.2779227789702214,3.6904593,3.699997880058526,2
0.2260585538198283,3.4207208,3.423230202975432,0.27036261344038753,0.277115886155231,3.691083413440387,3.7003460891306625,2
0.22871806621770863,3.421914056159663,3.4243853048625588,0.26973920000000007,0.27630899334024056,3.691653256159663,3.7006942982027993,2
0.23137757861558897,3.4229937,3.4255345284946896,0.26909019999999995,0.27553716364166314,3.6920839,3.701071692136353,2
0.2340370910134693,3.42413,3.4266812548795484,0.2685847153150315,0.2747802297364569,3.6927147153150313,3.7014614846160057,2
0.23669660341134963,3.425473684278781,3.4278279812644077,0.2676299000000002,0.2740232958312506,3.693103584278781,3.7018512770956584,2
0.23935611580922997,3.4265652,3.4289747076492665,0.26687561065255055,0.27326636192604437,3.6934408106525507,3.702241069575311,2
0.2420156282071103,3.4277015,3.4300912490630133,0.2661832005079433,0.27254865601654554,3.6938847005079434,3.702639905079559,2
0.24467514060499063,3.4285131,3.4312057805089147,0.2658449000000003,0.2718335622351058,3.6943580000000003,3.7030393427440207,2
0.24733465300287097,3.4296496,3.432320311954816,0.26535829999999994,0.271118468453666,3.6950079,3.703438780408482,2
0.2499941654007513,3.4308541863319646,3.4334115854002465,0.26470910000000014,0.2704092215452395,3.6955632863319647,3.7038208069454863,2
0.2526536777986316,3.4321192050762113,3.43439190914137,0.2640601,0.2697278664941874,3.6961793050762113,3.704119775635557,2
0.255313190196512,3.4330587,3.435372232882493,0.26339526108312994,0.2690465114431353,3.69645396108313,3.7044187443256282,2
0.2579727025943923,3.4340327,3.4363525566236164,0.2634872875957664,0.2683651563920832,3.6975199875957663,3.7047177130156994,2
0.2606322149922726,3.4350066,3.437317861835641,0.26292430000000033,0.26769592244198337,3.6979309000000002,3.705013784277624,2
0.26329172739015294,3.4359808,3.438261467994793,0.2613379285251791,0.2670442012861594,3.697318728525179,3.705305669280952,2
0.2659512397880333,3.4369547,3.439205074153945,0.2607880431417453,0.26639248013033545,3.6977427431417453,3.7055975542842803,2
0.2686107521859136,3.4380913,3.440148680313097,0.26010940578112,0.26574075897451155,3.69820070578112,3.7058894392876085,2
0.27127026458379394,3.4390652,3.441193106025799,0.2594179034011287,0.26510450086559373,3.6984831034011285,3.7062976068913924,2
0.2739297769816743,3.4401404419069546,3.4422930802398697,0.2590302000000002,0.26447676242426005,3.6991706419069548,3.7067698426641296,2
0.2765892893795546,3.4409755137283318,3.443393054453941,0.25854330000000036,0.2638490239829264,3.699518813728332,3.707242078436867,2
0.27924880177743494,3.4417922915397323,3.4444930286680115,0.25805650000000036,0.26322128554159274,3.6998487915397327,3.7077143142096043,2
0.2819083141753153,3.4426800929546517,3.4455137068571378,0.2575699,0.26261207046437557,3.7002499929546517,3.7081257773215133,2
0.2845678265731956,3.443833008865747,3.446523621865008,0.2567585000000001,0.26200536964087545,3.700591508865747,3.7085289915058834,2
0.28722733897107594,3.4449093,3.447533536872878,0.25597891387898847,0.26139866881737533,3.7008882138789883,3.708932205690253,2
0.2898868513689563,3.4460186051091126,3.4485333071498845,0.2555443744469292,0.26079390219253623,3.7015629795560416,3.7093272093424208,2
0.2925463637668366,3.4467774395729855,3.4494559312074484,0.25509516126120346,0.2602038442984027,3.701872600834189,3.7096597755058514,2
0.29520587616471694,3.4478501293436623,3.4503785552650124,0.254485049347573,0.25961378640426924,3.7023351786912353,3.7099923416692815,2
0.2978653885625973,3.448840883943405,3.4513011793225763,0.25383790000000017,0.2590237285101357,3.702678783943405,3.710324907832712,2
0.3005249009604776,3.4497797,3.452219219941245,0.25318890000000005,0.25843888358106776,3.7029686,3.710658103522313,2
0.30318441335835794,3.4507537,3.4531288209107895,0.25274337913435746,0.25786363747006147,3.7034970791343573,3.7109924583808507,2
0.3058439257562383,3.4515653,3.454038421880334,0.2522172717167968,0.25728839135905524,3.703782571716797,3.711326813239389,2
0.3085034381541186,3.4525394,3.4549480228498783,0.2515662000000001,0.25671314524804895,3.7041056,3.711661168097927,2
0.31116295055199894,3.453517554485649,3.4558979108715238,0.25099876495240503,0.25614466977352857,3.704516319438054,3.7120425806450523,2
0.3138224629498793,3.454535017993525,3.456876064906517,0.25043039999999994,0.2555809446813594,3.7049654179935247,3.7124570095878764,2
0.3164819753477596,3.455539070810982,3.4578542189415105,0.24944851707261334,0.2550172195891902,3.704987587883595,3.7128714385307005,2
0.31914148774563994,3.4565574985233973,3.4588323729765036,0.24844674983977208,0.254453494497021,3.7050042483631698,3.7132858674735245,2
0.3218010001435203,3.457543335586306,3.459782914187326,0.24809105709264317,0.2538978072063611,3.7056343926789492,3.713680721393687,2
0.3244605125414006,3.458444393505522,3.460727533363804,0.24746716310056596,0.2533438437573591,3.705911556606088,3.714071377121163,2
0.32712002493928094,3.459506988328061,3.461672152540282,0.24718398964042365,0.25278988030835703,3.706690977968485,3.7144620328486386,2
0.3297795373371613,3.4601693,3.462609655171515,0.24706731551610922,0.2522363529966382,3.707236615516109,3.714846008168153,2
0.3324390497350416,3.4610670047385637,3.46343393301357,0.24662498540288294,0.25168976466306875,3.7076919901414467,3.7151236976766384,2
0.33509856213292194,3.461892479050245,3.4642582108556255,0.24600704209922264,0.25114317632949923,3.707899521149468,3.7154013871851244,2
0.3377580745308023,3.4629292,3.4650824886976808,0.24540050000000013,0.25059658799592976,3.7083297,3.7156790766936103,2
0.3404175869286826,3.4637983504037724,3.4659181508070427,0.2447515,0.25005172999776426,3.7085498504037724,3.7159698808048067,2
0.34307709932656294,3.4647743130396473,3.4667810369156893,0.24442680000000028,0.24951100987237818,3.7092011130396476,3.7162920467880673,2
0.3457366117244433,3.4655266,3.467643923024336,0.24394019999999994,0.24897028974699206,3.7094668,3.7166142127713275,2
0.3483961241223236,3.4663384,3.468506809132982,0.2434533000000001,0.24842956962160595,3.7097917000000002,3.716936378754588,2
0.35105563652020394,3.4673123,3.469370116961424,0.24280440000000025,0.24789102224364562,3.7101167000000004,3.71726113920507,2
0.3537151489180843,3.4682863,3.470233797874349,0.24225406150793852,0.24735439703855613,3.7105403615079386,3.7175881949129055,2
0.3563746613159646,3.469238321681884,3.471097478787274,0.24166850000000029,0.24681777183346662,3.7109068216818843,3.717915250620741,2
0.35903417371384494,3.4699097,3.4719611597001996,0.24117475259030569,0.24628114662837713,3.7110844525903057,3.7182423063285763,2
0.3616936861117253,3.4710462,3.472815327840996,0.24064545846240354,0.24574605728438254,3.7116916584624033,3.718561385125378,2
0.3643531985096056,3.4720201,3.4736665952663097,0.23993965589363156,0.24521143626823141,3.7119597558936315,3.7188780315345413,2
0.36701271090748594,3.4729943,3.474517862691624,0.23954543556044464,0.24467681525208027,3.7125397355604446,3.719194677943704,2
0.3696722233053663,3.4738059,3.47536930716177,0.23889966368062257,0.244142195921225,3.7127055636806223,3.719511503082995,2
0.3723317357032466,3.47470826445398,3.4763067183432748,0.23842340000000029,0.2436083949104496,3.7131316644539805,3.7199151132537245,2
0.37499124810112694,3.4755917,3.4772441295247796,0.23816425874465114,0.24307459389967426,3.713755958744651,3.720318723424454,2
0.3776507604990073,3.4765656,3.4781815407062844,0.23775145759382038,0.24254079288889888,3.7143170575938202,3.7207223335951833,2
0.3803102728968876,3.4775398,3.4790842430676077,0.23698042072082615,0.24200675428662843,3.7145202207208263,3.721090997354236,2
0.38296978529476794,3.4783514,3.479875686977363,0.23673944267948285,0.24147195408941724,3.715090842679483,3.72134764106678,2
0.3856292976926483,3.4791632,3.480667130887118,0.23689149939674653,0.24093715389220602,3.7160546993967465,3.7216042847793243,2
0.3882888100905286,3.4799747,3.481458574796873,0.23519155997829694,0.24040235369499482,3.715166259978297,3.7218609284918682,2
0.39094832248840894,3.4809489,3.4822412828254046,0.2348536000000001,0.23986664269931052,3.7158025,3.7221079255247154,2
0.3936078348862893,3.4817605,3.483014277716047,0.23427983381137948,0.239329919016877,3.7160403338113794,3.7223441967329243,2
0.3962673472841696,3.4829838833919475,3.483787272606689,0.2335556000000003,0.23879319533444346,3.716539483391948,3.7225804679411327,2
0.39892685968204994,3.4837086,3.4845602674973315,0.23305338406547593,0.23825647165200994,3.7167619840654758,3.7228167391493416,2
0.4015863720799303,3.4845204,3.4855290136837986,0.23244907492828418,0.23771696932359423,3.7169694749282844,3.723245983007393,2
0.4042458844778106,3.485332,3.486578008352997,0.23214888234810255,0.23717632788586548,3.7174808823481027,3.723754336238863,2
0.40690539687569094,3.4861340665313363,3.487627003022196,0.23177080000000005,0.2366356864481367,3.7179048665313363,3.724262689470333,2
0.4095649092735713,3.4869554,3.4886759976913946,0.23096531561317324,0.23609504501040796,3.717920715613173,3.7247710427018026,2
0.4122244216714516,3.4880741953881986,3.489545141630399,0.23061700629922527,0.23554938017148716,3.718691201687424,3.725094521801886,2
0.41488393406933194,3.4889035,3.4904038128538506,0.22988483807193,0.23500342281970454,3.71878833807193,3.7254072356735555,2
0.4175434464672123,3.4897151,3.4912624840773026,0.22937981599178592,0.23445746546792193,3.719094915991786,3.7257199495452245,2
0.4202029588650926,3.490535751474396,3.49212676026931,0.22902942514655453,0.2339104279858749,3.7195651766209505,3.726037188255185,2
0.42286247126297294,3.491014,3.493016448921816,0.22868780000000033,0.2333584932831915,3.7197018,3.7263749422050076,2
0.42552198366085325,3.4923127,3.4939061375743217,0.22797035780933073,0.23280655858050808,3.7202830578093304,3.72671269615483,2
0.4281814960587336,3.4931242,3.4947958262268277,0.22738990000000037,0.23225462387782467,3.7205141000000004,3.7270504501046524,2
0.43084100845661394,3.4940984,3.4956739197422757,0.22690300000000008,0.23169895403833815,3.7210014,3.7273728737806135,2
0.43350052085449425,3.49491,3.4965357644886454,0.22657850000000002,0.2311380499894513,3.7214885,3.7276738144780963,2
0.4361600332523746,3.4957218,3.4973976092350147,0.2260917,0.23057714594056447,3.7218135,3.727974755175579,2
0.43881954565025494,3.4964015658110124,3.4982594539813845,0.22560480000000016,0.23001624189167763,3.7220063658110125,3.7282756958730623,2
0.44147905804813525,3.4971984151245072,3.499193349053113,0.22528039999999994,0.22945016517196148,3.722478815124507,3.7286435142250745,2
0.4441385704460156,3.4982072590230433,3.5001656727651476,0.22398240000000014,0.22888132956523505,3.7221896590230434,3.7290470023303826,2
0.44679808284389594,3.499087029073702,3.5011379964771816,0.2235649143732221,0.2283124939585086,3.7226519434469236,3.72945049043569,2
0.44945759524177625,3.5000761374356184,3.5021103201892156,0.22290560281071764,0.2277436583517822,3.722981740246336,3.729853978540998,2
0.4521171076396566,3.5008642358929043,3.503033948830953,0.22252209999999994,0.2271653913984554,3.7233863358929042,3.730199340229409,2
0.45477662003753694,3.501701220993816,3.5039514291443328,0.22247067209938143,0.22658593362611126,3.7241718930931973,3.730537362770444,2
0.45743613243541725,3.5024172394555735,3.504868909457712,0.2220352000000001,0.22600647585376715,3.7244524394555736,3.7308753853114793,2
0.4600956448332976,3.5031893,3.5057781337069507,0.2215484000000001,0.22542557419579085,3.7247377,3.7312037079027416,2
0.46275515723117794,3.5041635,3.5066288296680193,0.2210618000000002,0.22483443664902775,3.7252253000000004,3.7314632663170473,2
0.46541466962905825,3.505159906185058,3.5074795256290883,0.22041280000000008,0.22424329910226465,3.725572706185058,3.731722824731353,2
0.4680741820269386,3.506024895137291,3.508330221590157,0.2198371904862712,0.22365216155550155,3.7258620856235622,3.7319823831456587,2
0.47073369442481894,3.50661122986674,3.50920925514062,0.21930814856707417,0.22305668613468518,3.725919378433814,3.732265941275305,2
0.47339320682269925,3.507544969919915,3.5101388084711953,0.2187901000000001,0.22245347722460546,3.726335069919915,3.7325922856958007,2
0.4760527192205796,3.5083842,3.511068361801771,0.21834195925631997,0.22185026831452573,3.72672615925632,3.7329186301162967,2
0.47871223161845994,3.509340544898907,3.5119979151323464,0.21797880000000003,0.22124705940444603,3.727319344898907,3.7332449745367926,2
0.48137174401634025,3.51017,3.512935970981398,0.21749190000000018,0.22063712642721647,3.7276619,3.7335730974086148,2
0.4840312564142206,3.5108775945275927,3.5138798122855976,0.21684300000000034,0.2200226181245683,3.727720594527593,3.733902430410166,2
0.48669076881210094,3.5119226916413258,3.514823653589797,0.21612240634373392,0.2194081098219202,3.72804509798506,3.7342317634117173,2
0.48935028120998125,3.5128480572024854,3.5157674948939968,0.21563419918980692,0.21879360151927205,3.728482256392292,3.7345610964132687,2
0.4920097936078616,3.5137415,3.5167426268239064,0.2150582000000001,0.21816963267108366,3.7287997,3.73491225949499,2
0.49466930600574194,3.514821435810939,3.517724130835678,0.21457130000000024,0.21754373725961096,3.729392735810939,3.735267868095289,2
0.49732881840362225,3.5156896,3.5187056348474495,0.21402387713895588,0.21691784184813823,3.7297134771389557,3.7356234766955874,2
0.4999883308015026,3.5165012,3.5196845418313027,0.21359780000000006,0.21629137020957762,3.730099,3.7359759120408804,2
0.5026478431993829,3.5172754174742926,3.52062701722124,0.21339932869363207,0.21565681514953278,3.730674746167925,3.736283832370773,2
0.5053073555972633,3.5182869,3.5215694926111776,0.2127865,0.21502226008948797,3.7310734,3.7365917527006656,2
0.5079668679951436,3.519037522826705,3.522511968001115,0.21229969999999998,0.21438770502944313,3.731337222826705,3.736899673030558,2
0.510626380393024,3.519692467677536,3.523457285775507,0.2118994384469656,0.21375201019100426,3.7315919061245015,3.7372092959665113,2
0.5132858927909043,3.520679275197988,3.5244091645854945,0.2108598324781473,0.21311368441831544,3.7315391076761353,3.7375228490038097,2
0.5159454051887846,3.521658016792957,3.5253610433954816,0.21035270000000006,0.2124753586456266,3.7320107167929573,3.737836402041108,2
0.5186049175866649,3.5225079,3.5263129222054688,0.20970380000000022,0.2118370328729378,3.7322117,3.738149955078407,2
0.5212644299845453,3.5233689796791827,3.527224200528748,0.20928668187060745,0.21120096439120625,3.7326556615497903,3.7384251649199545,2
0.5239239423824256,3.5242937,3.528100613900302,0.20856790000000025,0.2105668343182633,3.7328616,3.7386674482185653,2
0.5265834547803059,3.5252676,3.5289770272718557,0.2082284956153679,0.20993270424532037,3.7334960956153678,3.7389097315171758,2
0.5292429671781863,3.5262415,3.5298534406434094,0.2074837112982652,0.2092985741723774,3.733725211298265,3.7391520148157866,2
0.5319024795760666,3.527179595284177,3.5309195736520347,0.20694520000000027,0.20868082393063192,3.734124795284177,3.739600397582666,2
0.5345619919739469,3.5280273,3.5320411881174407,0.2062963,0.20806786379343592,3.7343236,3.740109051910877,2
0.5372215043718273,3.5289917627807497,3.533162802582847,0.20551540438235805,0.2074549036562399,3.7345071671631076,3.740617706239087,2
0.5398810167697076,3.5298131,3.534282827095466,0.2052194395516958,0.20684244291253367,3.735032539551696,3.741125270008,2
0.5425405291675879,3.5306249,3.535236379629949,0.2046736,0.20628226989887102,3.7352985,3.74151864952882,2
0.5452000415654683,3.5314364,3.5361899321644317,0.20418670000000017,0.20572209688520837,3.7356231,3.74191202904964,2
0.5478595539633486,3.5322936842678905,3.5371434846989143,0.20370010000000027,0.20516192387154575,3.7359937842678907,3.74230540857046,2
0.5505190663612289,3.53320920541641,3.538056966406366,0.203328208674434,0.20463258803236997,3.7365374140908436,3.742689554438736,2
0.5531785787591093,3.5339553417885847,3.5388470914447487,0.20296212933238839,0.20419818337904813,3.736917471120973,3.743045274823797,2
0.5558380911569896,3.5348456,3.5396372164831313,0.20223980000000008,0.2037637787257263,3.7370854000000002,3.7434009952088574,2
0.5584976035548699,3.535812684238457,3.540427341521514,0.20175300000000007,0.20332937407240445,3.737565684238457,3.743756715593918,2
0.5611571159527503,3.536381084452204,3.541072674521732,0.20132226843777046,0.20306697669358428,3.7377033528899744,3.7441396512153164,2
0.5638166283506306,3.5372808,3.541561726514253,0.20094160000000016,0.20299023503541921,3.7382224,3.744551961549672,2
0.5664761407485109,3.53793,3.5420507785067734,0.2006171000000001,0.20291349337725417,3.7385471,3.7449642718840273,2
0.5691356531463913,3.538965826925716,3.542539830499294,0.1994365359991411,0.20283675171908913,3.7384023629248575,3.7453765822183827,2
0.5717951655442716,3.53957044166707,3.5429877816428403,0.19899470000000008,0.20278260619770613,3.73856514166707,3.745770387840546,2
0.5744546779421519,3.5403652,3.543419482254683,0.1988323000000003,0.2027373947797864,3.7391975000000004,3.7461568770344695,2
0.5771141903400323,3.5410356656877955,3.543851182866526,0.19898058656877976,0.20269218336186665,3.7400162522565754,3.7465433662283925,2
0.5797737027379126,3.5418262,3.5442828834783686,0.19867000000000035,0.20264697194394687,3.7404962000000004,3.7469298554223154,2
0.5824332151357929,3.5424757,3.544728369466157,0.19834550000000029,0.20259428010597777,3.7408212,3.7473226495721343,2
0.5850927275336733,3.5430179395332426,3.5451745447461933,0.19802100000000022,0.20254121423428087,3.741038939533243,3.747715758980474,2
0.5877522399315536,3.5439262893846903,3.5456207200262297,0.19784161829702637,0.20248814836258397,3.7417679076817167,3.7481088683888135,2
0.5904117523294339,3.5445483744008937,3.546072683064532,0.19768651911314605,0.2024126905223147,3.74223489351404,3.7484853735868464,2
0.5930712647273143,3.5452354,3.5465496264321725,0.19714034262285374,0.20224058753486518,3.742375742622854,3.7487902139670375,2
0.5957307771251946,3.5457225,3.547026569799813,0.1968852000000001,0.20206848454741566,3.7426077,3.7490950543472286,2
0.5983902895230749,3.5464591819470983,3.5475035131674533,0.19656070000000003,0.20189638155996617,3.7430198819470983,3.7493998947274196,2
0.6010498019209553,3.5471481051696077,3.547985410522928,0.1963986000000002,0.2017148810285148,3.743546705169608,3.749700291551443,2
0.6037093143188356,3.5478327,3.548474042266398,0.1960738000000002,0.20152060559538185,3.7439065,3.74999464786178,2
0.6063688267167159,3.5483198,3.5489626740098683,0.19591170000000036,0.20132633016224888,3.7442315,3.750289004172117,2
0.6090283391145963,3.548990627282618,3.5494513057533386,0.1956153858575421,0.2011320547291159,3.74460601314016,3.7505833604824543,2
0.6116878515124766,3.549488201639256,3.550023431230575,0.19542490000000035,0.20091627266543294,3.7449131016392565,3.750939703896008,2
0.6143473639103569,3.5502679,3.550638651378168,0.19534922130676755,0.2006893901141779,3.7456171213067675,3.751328041492346,2
0.6170068763082373,3.550755,3.551253871525761,0.1949972644189417,0.20046250756292286,3.745752264418942,3.7517163790886836,2
0.6196663887061176,3.5514042,3.5518690916733537,0.19477590000000022,0.2002356250116678,3.7461801,3.7521047166850217,2
0.6223259011039979,3.5520537,3.552436294257537,0.19445140000000016,0.1999782222932495,3.7465051000000003,3.7524145165507865,2
0.6249854135018783,3.5527029,3.5529978813720677,0.19447695405229143,0.1997172503584793,3.747179854052291,3.752715131730547,2
0.6276449258997586,3.55319,3.5535594684865988,0.19428899999999993,0.19945627842370908,3.747479,3.753015746910308,2
0.6303044382976389,3.5537732475558,3.554133196231125,0.19413350709254779,0.19919043940613573,3.7479067546483478,3.7533236356372606,2
0.6329639506955193,3.5544063424395325,3.554787440088584,0.19409032465761603,0.19889232211397603,3.7484966670971485,3.7536797622025597,2
0.6356234630933996,3.5550598691457385,3.555441683946043,0.19338833826825533,0.19859420482181636,3.7484482074139938,3.7540358887678593,2
0.6382829754912799,3.5556252,3.5560959278035025,0.1932005463604978,0.19829608752965666,3.748825746360498,3.754392015333159,2
0.6409424878891603,3.5561121,3.556732705587932,0.1931453219747717,0.19798385465525214,3.7492574219747716,3.754716560243184,2
0.6436020002870406,3.5567615,3.55733932653043,0.19282870000000019,0.19764724988100413,3.7495902,3.754986576411434,2
0.6462615126849209,3.5575626589078566,3.557945947472928,0.19266660000000035,0.19731064510675614,3.750229258907857,3.7552565925796837,2
0.6489210250828013,3.5580073120472075,3.5585525684154256,0.19226648215750639,0.19697404033250812,3.750273794204714,3.755526608747934,2
0.6515805374806816,3.5585473,3.5592054401485327,0.192170414973064,0.1966156377352309,3.7507177149730637,3.7558210778837635,2
0.6542400498785619,3.5591965,3.559888827485114,0.19169290000000005,0.19624285324922458,3.7508894,3.756131680734339,2
0.6568995622764423,3.5598459,3.560572214821696,0.19153080000000022,0.19587006876321825,3.7513767000000002,3.7564422835849145,2
0.6595590746743226,3.5604178474712445,3.561255602158278,0.19131202908317407,0.1954972842772119,3.7517298765544185,3.75675288643549,2
0.6622185870722029,3.5611369102015726,3.5619538989794943,0.19104313244068646,0.19509725409094425,3.752180042642259,3.7570511530704387,2
0.6648780994700833,3.5616317,3.56265507345376,0.19071940000000032,0.19469196526064225,3.7523511000000003,3.7573470387144026,2
0.6675376118679636,3.5624138489899315,3.563356247928026,0.19039490000000026,0.19428667643034025,3.7528087489899318,3.757642924358366,2
0.6701971242658439,3.5630927,3.564068974806341,0.19019644530112378,0.19387915281594917,3.7532891453011237,3.757948127622291,2
0.6728566366637243,3.5636585676490506,3.5649263749157605,0.18989975221423117,0.19344364252159246,3.7535583198632816,3.758370017437353,2
0.6755161490616046,3.5643914,3.5657837750251797,0.1893695551411963,0.19300813222723576,3.753760955141196,3.7587919072524154,2
0.6781756614594849,3.565024811554278,3.566641175134599,0.1891000467040274,0.19257262193287905,3.7541248582583058,3.759213797067478,2
0.6808351738573653,3.5657449601059614,3.567469762333548,0.1886101,0.19212910512360418,3.7543550601059614,3.759598867457152,2
0.6834946862552456,3.5665019,3.568234120518716,0.18828570000000022,0.1916677403930809,3.7547876000000002,3.7599018609117967,2
0.6861541986531259,3.5673137,3.5689984787038838,0.18779879999999993,0.1912063756625576,3.7551125,3.7602048543664415,2
0.6888137110510062,3.568036438579966,3.5697628368890517,0.18740050385799714,0.19074501093203433,3.755436942437963,3.760507847821086,2
0.6914732234488866,3.5687747,3.57059026030457,0.18714980000000025,0.19027240126208766,3.7559245000000003,3.760862661566658,2
0.6941327358467669,3.569445862879136,3.5714702482928287,0.18585818480655913,0.1897904189880453,3.7553040476856956,3.761260667280874,2
0.6967922482446472,3.5702357,3.5723502362810877,0.185365,0.18930843671400296,3.7556007,3.7616586729950905,2
0.6994517606425276,3.5712097,3.5732302242693463,0.1848782,0.1888264544399606,3.7560879,3.762056678709307,2
0.7021112730404079,3.5720215,3.574130318071389,0.18489652023600178,0.18833174171108047,3.756918020236002,3.7624620597824694,2
0.7047707854382882,3.572904036441211,3.575036045254322,0.18439130000000015,0.18783346207852888,3.757295336441211,3.7628695073328506,2
0.7074302978361686,3.5738072,3.5759417724372544,0.18378939998179183,0.18733518244597727,3.7575965999817917,3.763276954883232,2
0.7100898102340489,3.5743977206832085,3.576847500986632,0.18341790000000024,0.1868366866448031,3.7578156206832087,3.7636841876314353,2
0.7127493226319292,3.5754306,3.5777533091881875,0.18276890000000012,0.18632559003903754,3.7581995,3.764078899227225,2
0.7154088350298096,3.5764046,3.578659117389743,0.18228200000000028,0.185814493433272,3.7586866000000003,3.7644736108230146,2
0.7180683474276899,3.5773785,3.5795649255912982,0.1816331,0.18530339682750646,3.7590116,3.7648683224188044,2
0.7207278598255702,3.5785151,3.5804731357027775,0.18107124693077317,0.18478980067931566,3.7595863469307735,3.765262936382093,2
0.7233873722234506,3.5793266,3.581388452821234,0.18036350599914902,0.18426880863951506,3.759690105999149,3.765657261460749,2
0.7260468846213309,3.5804632,3.5823037699396902,0.17970029118450437,0.18374781659971448,3.7601634911845045,3.7660515865394046,2
0.7287063970192112,3.581524217340541,3.5832190870581466,0.17903690000000028,0.18322682455991388,3.7605611173405413,3.7664459116180606,2
0.7313659094170916,3.5825734,3.5841511119612184,0.17838770000000004,0.18270378204813573,3.7609611,3.766854894009354,2
0.7340254218149719,3.58371,3.5851006435390746,0.17743314695588658,0.18217859102014847,3.7611431469558867,3.767279234559223,2
0.7366849342128522,3.5846839,3.5860501751169305,0.1769418794173363,0.18165339999216118,3.7616257794173364,3.7677035751090915,2
0.7393444466107326,3.5856578,3.5869997066947867,0.17616869488366174,0.1811282089641739,3.7618264948836617,3.7681279156589604,2
0.7420039590086129,3.5867944,3.5879073589440904,0.17562940000000005,0.18060421500576804,3.7624238,3.7685115739498585,2
0.7446634714064932,3.587854947199446,3.5887990505376712,0.1750798768521262,0.18008067726325977,3.7629348240515723,3.7688797278009307,2
0.7473229838043736,3.5889046,3.589690742131252,0.17418690788916077,0.1795571395207515,3.7630915078891607,3.7692478816520034,2
0.7499824962022539,3.5901463704660594,3.590582433724833,0.17378539295339449,0.17903360177824323,3.763931763419454,3.769616035503076,2
0.7526420086001342,3.5910940497873134,3.591537356191982,0.17303330000000017,0.1785160432394785,3.7641273497873136,3.7700533994314602,2
0.7553015209980146,3.5921516,3.5924949280538017,0.17254650000000016,0.1779987352313428,3.7646981,3.7704936632851442,2
0.7579610333958949,3.5932879,3.593452499915621,0.17205979999999998,0.17748142722320714,3.7653477,3.770933927138828,2
0.7606205457937752,3.5943674105772074,3.5944130367790357,0.17090281088647857,0.17696590766389972,3.7652702214636857,3.7713789444429353,2
0.7632800581916556,3.5952361,3.5953857737705177,0.17011270000000023,0.17645774705670314,3.7653488000000004,3.771843520827221,2
0.7659395705895359,3.5963724,3.596358510762,0.16962579999999994,0.17594958644950656,3.7659982,3.7723080972115066,2
0.7685990829874162,3.5975874789035824,3.5973312477534827,0.1692767178820083,0.17544142584230998,3.766864196785591,3.7727726735957923,2
0.7712585953852966,3.5984828,3.5982768512331007,0.16832789999999997,0.17493815042094515,3.7668107,3.7732150016540458,2
0.7739181077831769,3.599531658657264,3.5991866690823007,0.16784100000000013,0.17444131793463336,3.7673726586572642,3.773627987016934,2
0.7765776201810572,3.6005931,3.6000964869315006,0.1671921000000003,0.17394448544832153,3.7677852000000005,3.774040972379822,2
0.7792371325789376,3.6016835425467053,3.6010063047807,0.1666773800581272,0.17344765296200973,3.7683609226048325,3.77445395774271,2
0.7818966449768179,3.6024815502123007,3.6019478171554544,0.16605620000000032,0.17295939762907203,3.768537750212301,3.7749072147845264,2
0.7845561573746982,3.6035205897516986,3.602905154895555,0.1655694000000003,0.17247542494695206,3.769089989751699,3.775380579842507,2
0.7872156697725786,3.6044893,3.6038624926356557,0.16507681334245258,0.1719914522648321,3.7695661133424525,3.7758539449004878,2
0.7898751821704589,3.6052558283045237,3.6048198303757566,0.16455439845934214,0.17150747958271212,3.769810226763866,3.7763273099584684,2
0.7925346945683392,3.6064374,3.6057409860638323,0.1639469,0.1710349457823881,3.7703843,3.7767759318462204,2
0.7951942069662196,3.607249,3.606658241929563,0.1634601,0.17056364490292766,3.7707091,3.7772218868324905,2
0.7978537193640999,3.6082792368023524,3.607575497795294,0.16297320000000015,0.17009234402346723,3.7712524368023526,3.777667841818761,2
0.8005132317619802,3.609206051928628,3.6084949707954825,0.16248660000000026,0.16962280782193181,3.7716926519286282,3.7781177786174145,2
0.8031727441598606,3.6101713,3.609428242563413,0.16208540434012358,0.16916425443686034,3.7722567043401236,3.7785924970002736,2
0.8058322565577409,3.6111453,3.610361514331344,0.1616340767323984,0.16870570105178886,3.7727793767323985,3.7790672153831326,2
0.8084917689556212,3.6121192,3.6112947860992746,0.16087840890880897,0.16824714766671742,3.772997608908809,3.7795419337659917,2
0.8111512813535016,3.6130618316205108,3.612208824755438,0.16040642315911957,0.16779269282516068,3.77346825477963,3.7800015175805988,2
0.8138107937513819,3.6140187105342543,3.6130906934991907,0.1600526000000002,0.1673450933374061,3.7740713105342545,3.780435786836597,2
0.8164703061492622,3.6148791,3.6139725622429437,0.15979593541312323,0.16689749384965155,3.7746750354131233,3.780870056092595,2
0.8191298185471426,3.6157172220636355,3.6148544309866963,0.1592439505732317,0.16644989436189694,3.7749611726368673,3.7813043253485934,2
0.8217893309450229,3.6167227255489145,3.6157892767092688,0.15790505744510885,0.16600773307742733,3.774627782994023,3.7817970097866964,2
0.8244488433429032,3.617948591563666,3.6167580082296777,0.15745650000000033,0.1655690502445647,3.7754050915636665,3.7823270584742428,2
0.8271083557407836,3.6187751,3.6177267397500867,0.15761880000000028,0.16513036741170206,3.7763939000000004,3.782857107161789,2
