Repository: xavilillywirthe-netizen/managing-si-burnout-joule

# Figure 4

Figure 4 summarizes the lifetime diagnostic accuracy and shows a representative
voltage/electrode-potential reconstruction example.

The plotting scripts read prepared inputs from:

```text
data/lifetime_summaries
data/voltage_fit_example
```

The repository includes the summary CSV files needed to reproduce the figure.
For full regeneration of the model-accessible capacity column `C_est`, the
notebook reads raw lifetime data from:

```text
../../../data/cell_lifetime_data
```

Run the Figure 4 workflow in this order:

1. `F4_get_model_capacity.ipynb`

   Recomputes `C_est` from the measured C/20 charge voltage endpoints and the
   fitted OCP model.

File: code/plotting/f4/data/voltage_fit_example/rpt_02_electrode_potential_comparison.csv (part 2 of 3)
Q_Ah,V_full_meas,V_full_recon,V_anode_meas,V_anode_recon,V_cathode_meas,V_cathode_recon,rpt
0.8297678681386639,3.619695569248617,3.618695471270496,0.15696960000000004,0.1646916845788394,3.776665169248617,3.7833871558493355,2
0.8324273805365442,3.6207080815288206,3.6196421475855263,0.15648300000000015,0.16425948900749218,3.7771910815288208,3.7839016365930185,2
0.8350868929344246,3.6217479983629057,3.620584797484699,0.1559100464061989,0.16382847775577325,3.7776580447691046,3.7844132752404724,2
0.8377464053323049,3.6226714,3.6215274473838717,0.15562742985244507,0.16339746650405432,3.7782988298524454,3.7849249138879264,2
0.8404059177301852,3.623674529218912,3.622464125542851,0.15502269999999996,0.16296707494995766,3.778697229218912,3.7854312004928086,2
0.8430654301280656,3.624704288760309,3.6233333694424688,0.1545358000000001,0.16254368116348492,3.779240088760309,3.7858770506059534,2
0.8457249425259459,3.6257296646570154,3.624202613342086,0.1540490000000001,0.16212028737701217,3.7797786646570155,3.7863229007190986,2
0.8483844549238262,3.62673,3.6250718572417036,0.1535361263321683,0.16169689359053943,3.780266126332168,3.7867687508322434,2
0.8510439673217065,3.6277039,3.625963124492448,0.15291319999999997,0.16127554158768137,3.7806171,3.7872386660801296,2
0.8537034797195869,3.628736859189127,3.626901824734177,0.15254593865151392,0.16085858709468587,3.7812827978406407,3.787760411828863,2
0.8563629921174672,3.6297105902890556,3.627840524975906,0.15185280179442368,0.16044163260169042,3.7815633920834797,3.7882821575775965,2
0.8590225045153476,3.6307906354668056,3.6287792252176345,0.15132288690072881,0.16002467810869495,3.7821135223675344,3.7888039033263294,2
0.8616820169132279,3.631793651783359,3.62972290483222,0.1508039000000001,0.15961140468324994,3.782597551783359,3.78933430951547,2
0.8643415293111082,3.632798594281303,3.630670612432628,0.15015489999999998,0.1592011089998485,3.782953494281303,3.7898717214324766,2
0.8670010417089885,3.6337134883191156,3.6316183200330365,0.14973326902219627,0.15879081331644704,3.7834467573413115,3.790409133349484,2
0.8696605541068689,3.6350093,3.6325660276334446,0.14918140000000024,0.1583805176330456,3.7841907000000004,3.7909465452664906,2
0.8723200665047492,3.636058434206798,3.6335513355311146,0.14868271962122165,0.1579756189913484,3.7847411538280196,3.791526954522463,2
0.8749795789026296,3.6369572,3.634546726485014,0.14820769999999994,0.1575721676433947,3.7851649,3.7921188941284094,2
0.8776390913005099,3.6380937,3.635542117438914,0.14782270830261549,0.15716871629544105,3.7859164083026156,3.7927108337343554,2
0.8802986036983902,3.639038573128054,3.6365361641944274,0.14736108088974606,0.15676543935355977,3.7863996540178,3.793301603547987,2
0.8829581160962705,3.640123622748147,3.6374761724776214,0.14706386722222495,0.1563691737559902,3.7871874899703717,3.7938453462336117,2
0.8856176284941509,3.6412893919354214,3.6384161807608155,0.1453956691935423,0.15597290815842058,3.7866850611289635,3.794389088919236,2
0.8882771408920312,3.6421650888021055,3.6393561890440096,0.14535335965595306,0.155576642560851,3.7875184484580586,3.7949328316048603,2
0.8909366532899116,3.6432886,3.640308659575342,0.1449347641803776,0.1551822849720081,3.7882233641803778,3.79549094454735,2
0.8935961656877919,3.6444187431647608,3.641296599430254,0.14462125431586087,0.1547933578462861,3.7890399974806215,3.79608995727654,2
0.8962556780856722,3.6454333098963043,3.642284539285166,0.14382680000000025,0.1544044307205641,3.7892601098963046,3.7966889700057296,2
0.8989151904835525,3.6464567230079026,3.6432724791400775,0.14339699230028946,0.1540155035948421,3.789853715308192,3.7972879827349195,2
0.9015747028814329,3.6475116954407407,3.6442578670825267,0.14285330000000007,0.15363008175114243,3.790364995440741,3.797887948833669,2
0.9042342152793132,3.6486456,3.6452406591560917,0.14234209325696473,0.153248225567576,3.7909876932569646,3.798488884723668,2
0.9068937276771936,3.6496493847316795,3.6462234512296567,0.14199032152683194,0.15286636938400958,3.7916397062585117,3.7990898206136667,2
0.9095532400750739,3.6507561,3.647206243303222,0.14150463586317075,0.15248451320044315,3.792260735863171,3.799690756503665,2
0.9122127524729542,3.6518924,3.6481437434394555,0.14106157245469822,0.15210764599448703,3.7929539724546983,3.8002513894339423,2
0.9148722648708345,3.6529400769052103,3.6490646156259285,0.14074380000000009,0.1517326103831578,3.7936838769052104,3.8007972260090863,2
0.9175317772687149,3.6540029,3.6499854878124016,0.14002941133086785,0.15135757477182857,3.794032311330868,3.8013430625842304,2
0.9201912896665952,3.6549771,3.6509063599988747,0.13971267415986352,0.15098253916049936,3.7946897741598633,3.801888899159374,2
0.9228508020644756,3.6561134,3.6518531978152806,0.13910485309414433,0.1506143878265563,3.7952182530941445,3.802467585641837,2
0.9255103144623559,3.6571746639111358,3.6528009164643094,0.13849733024996763,0.15024647002810304,3.7956719941611037,3.8030473864924126,2
0.9281698268602362,3.6582239,3.653748635113338,0.1379855000000001,0.1498785522296498,3.7962094,3.803627187342988,2
0.9308293392581165,3.659320852852495,3.6547033476063855,0.13756755231354004,0.14951202735902083,3.796888405166035,3.8042153749654064,2
0.9334888516559969,3.6603341,3.655685532319889,0.1370036700257901,0.14915097398878066,3.79733777002579,3.80483650630867,2
0.9361483640538772,3.661620260400741,3.6566677170333928,0.1366536076133256,0.1487899206185405,3.7982738680140664,3.805457637651933,2
0.9388078764517576,3.6627693,3.657649901746896,0.13603840000000034,0.14842886724830032,3.7988077000000002,3.8060787689951967,2
0.9414673888496379,3.663998554702989,3.6586293560191794,0.13571390000000028,0.14807060795130197,3.7997124547029895,3.8066999639704813,2
0.9441269012475182,3.6653401688109875,3.6596053160781485,0.13521210952440366,0.1477159242990925,3.8005522783353913,3.807321240377241,2
0.9467864136453985,3.6663408,3.6605812761371177,0.13360459999999996,0.14736124064688305,3.7999454,3.807942516784001,2
0.9494459260432789,3.6674771,3.661557236196087,0.13318775514522196,0.1470065569946736,3.800664855145222,3.8085637931907605,2
0.9521054384411592,3.6686362278035367,3.66252761227196,0.13316413724520088,0.14665608652995207,3.8018003650487375,3.8091836988019123,2
0.9547649508390396,3.66975,3.6634952921476005,0.13279330000000034,0.1463076503831876,3.8025433000000004,3.8098029425307884,2
0.9574244632369199,3.6707239,3.6644629720232413,0.13228352472031255,0.14595921423642313,3.8030074247203127,3.8104221862596646,2
0.9600839756348002,3.6718602,3.6654306518988817,0.13181980000000015,0.1456107780896587,3.80368,3.8110414299885407,2
0.9627434880326805,3.672672,3.666471800369056,0.1314953000000001,0.14526707055973026,3.8041673,3.8117388709287865,2
0.9654030004305609,3.673782518370209,3.667520205304877,0.13117060000000036,0.14492383007352094,3.8049531183702094,3.812444035378398,2
0.9680625128284412,3.6747825,3.668568610240698,0.13052160000000024,0.14458058958731163,3.8053041000000003,3.81314919982801,2
0.9707220252263216,3.6757565,3.6695802697156434,0.13026949132926857,0.14423813211187858,3.8060259913292684,3.813818401827522,2
0.9733815376242019,3.6768546520541503,3.6703767148905975,0.12971030000000017,0.14390026064821637,3.8065649520541505,3.8142769755388137,2
0.9760410500220822,3.6779072653657057,3.671173160065552,0.12938177092008576,0.14356238918455416,3.8072890362857916,3.814735549250106,2
0.9787005624199625,3.6790032,3.6719696052405064,0.12877653948003434,0.14322451772089195,3.807779739480034,3.815194122961398,2
0.9813600748178429,3.6803019,3.6729164528785367,0.12833457673318482,0.14288609502561467,3.808636476733185,3.815802547904151,2
0.9840195872157232,3.6814384,3.6741070671988676,0.12787338228877232,0.1425467789147694,3.8093117822887725,3.816653846113637,2
0.9866790996136036,3.6827371,3.675297681519199,0.12727160943496438,0.14220746280392416,3.8100087094349644,3.817505144323123,2
0.9893386120114839,3.6838648164723202,3.6764882958395297,0.1268374611135792,0.14186814669307887,3.8107022775858996,3.8183564425326084,2
0.9919981244093642,3.6849427749687043,3.6775991311984435,0.1262285507582982,0.14152694481862255,3.8111713257270026,3.8191260760170658,2
0.9946576368072445,3.6859839,3.678660506554149,0.12597830000000032,0.14118457384052543,3.8119622000000004,3.8198450803946744,2
0.9973171492051249,3.6869578,3.6797218819098547,0.12533617061386035,0.1408422028624283,3.8122939706138603,3.820564084772283,2
0.9999766616030052,3.6880944,3.6807832572655603,0.12549169999999998,0.14049983188433116,3.8135861,3.8212830891498917,2
1.0026361740008856,3.6890683,3.6818088032953886,0.12518206317985286,0.14015719504343677,3.814250363179853,3.8219659983388254,2
1.0052956863987659,3.6900423,3.6828281761198474,0.12487334504122247,0.13981451239577355,3.8149156450412223,3.822642688515621,2
1.0079551987966462,3.6910164,3.683847548944306,0.12401950694503239,0.13947182974811032,3.8150359069450324,3.8233193786924162,2
1.0106147111945265,3.6920648864772656,3.6848746453864196,0.12325993322970356,0.13912867126983014,3.8153248197069694,3.8240033166562495,2
1.0132742235924068,3.6931269,3.6859810375344293,0.12362737447464074,0.13878062760350118,3.8167542744746408,3.82476166513793,2
1.0159337359902871,3.6942250897655406,3.687087429682439,0.12322000000000033,0.13843258393717223,3.817445089765541,3.8255200136196112,2
1.0185932483881674,3.695331919911858,3.6881938218304486,0.12273995800205495,0.13808454027084327,3.8180718779139133,3.826278362101292,2
1.021252760786048,3.6963737,3.6893173357536453,0.12240870000000026,0.13773420383048637,3.8187824000000004,3.8270515395841316,2
1.0239122731839283,3.697453728512972,3.6904764935390784,0.1220842000000002,0.13737909432654827,3.8195379285129722,3.8278555878656264,2
1.0265717855818086,3.6984839,3.691635651324511,0.12175970000000014,0.13702398482261016,3.8202436,3.8286596361471212,2
1.029231297979689,3.699466537586613,3.692794809109944,0.12145057728198844,0.13666887531867206,3.8209171148686014,3.829463684428616,2
1.0318908103775692,3.7005944,3.69396895233224,0.12111070000000002,0.13630880361780345,3.8217051,3.8302777559500436,2
1.0345503227754496,3.7015684,3.6951548594635364,0.12087397640686355,0.13594483647940694,3.8224423764068636,3.8310996959429433,2
1.0372098351733299,3.7025425,3.6963407665948322,0.12049523440084318,0.1355808693410104,3.823037734400843,3.8319216359358426,2
1.0398693475712102,3.7036788,3.6975266737261285,0.1202887688711617,0.13521690220261387,3.823967568871162,3.8327435759287423,2
1.0425288599690905,3.704705979098197,3.6986513509409598,0.12002882790981984,0.13484649387653688,3.8247348070080167,3.833497844817497,2
1.0451883723669708,3.705642816803073,3.6997603309126874,0.11987910168988512,0.1344744342516384,3.8255219184929583,3.8342347651643256,2
1.0478478847648511,3.7067633,3.700869310884415,0.11963034734410513,0.13410237462673993,3.826393647344105,3.834971685511155,2
1.0505073971627314,3.7078998,3.701979384158565,0.11900827876499971,0.13373008605441583,3.8269080787649994,3.835709470212981,2
1.0531669095606118,3.7090361,3.7031228788691597,0.1188391000000002,0.13335079873071576,3.8278752000000003,3.8364736775998756,2
1.0558264219584923,3.7100101,3.7042663735797543,0.11867669999999997,0.13297151140701566,3.8286868,3.83723788498677,2
1.0584859343563726,3.7112392299554378,3.705409868290349,0.11835220000000035,0.13259222408331559,3.829591429955438,3.8380020923736646,2
1.061145446754253,3.7122829,3.7065790005278996,0.11802780000000013,0.1322112405425429,3.8303107,3.8387902410704426,2
1.0638049591521332,3.7133873619609763,3.7078183701098797,0.117927176196098,0.13182560999416457,3.8313145381570743,3.8396439801040443,2
1.0664644715500136,3.7143934,3.7090577396918603,0.11780945043779259,0.13143997944578623,3.8322028504377927,3.8404977191376464,2
1.0691239839478939,3.7153673,3.7102971092738404,0.11756913070764194,0.13105434889740786,3.832936430707642,3.841351458171248,2
1.0717834963457742,3.716229365320864,3.7115347015803706,0.11627041504433114,0.13066654713906267,3.8324997803651955,3.842201248719433,2
1.0744430087436545,3.7174778,3.7127705387655046,0.11705429999999994,0.13027660123526857,3.8345321,3.843047140000773,2
1.0771025211415348,3.7184517,3.7140063759506385,0.11682270796490919,0.12988665533147445,3.8352744079649095,3.843893031282113,2
1.0797620335394151,3.7194259,3.7152422131357725,0.11641627109104806,0.12949670942768035,3.835842171091048,3.844738922563453,2
1.0824215459372954,3.720415617091022,3.7164469982232524,0.11637111024233678,0.12910533516051373,3.8367867273333585,3.845552333383766,2
1.0850810583351758,3.7215068644731737,3.717640808686263,0.11624300000000032,0.12871345607232687,3.837749864473174,3.84635426475859,2
1.0877405707330563,3.7225103,3.7188346191492743,0.11608060000000009,0.12832157698414,3.8385909000000003,3.847156196133414,2
1.0904000831309366,3.7238041000442945,3.720028429612285,0.11575610000000003,0.12792969789595315,3.8395602000442945,3.847958127508238,2
1.093059595528817,3.7246206,3.7212974183649288,0.1155940000000002,0.1275406087158539,3.8402146000000004,3.8488380270807827,2
1.0957191079266972,3.7255948,3.7225683667854055,0.115338729171869,0.12715159226011644,3.840933529171869,3.849719959045522,2
1.0983786203245776,3.7267311,3.7238393152058817,0.11510710000000035,0.126762575804379,3.8418382,3.850601891010261,2
1.1010381327224579,3.727735776420967,3.7250567303351256,0.11495797424068775,0.12637535152673168,3.8426937506616548,3.8514320818618577,2
1.1036976451203382,3.7288030450940646,3.726073152240886,0.1148999831257023,0.12599485606480088,3.843703028219767,3.8520680083056873,2
1.1063571575182185,3.7297774005638695,3.727089574146647,0.11468902759452453,0.12561436060287004,3.8444664281583942,3.852703934749517,2
1.1090166699160988,3.730809161038969,3.7281059960524074,0.11462030000000034,0.1252338651409392,3.8454294610389694,3.8533398611933465,2
1.1116761823139791,3.731800472105237,3.729258780730918,0.11445192360526195,0.12486078537166335,3.846252395710499,3.854119566102581,2
1.1143356947118594,3.7326349981050098,3.73058091124881,0.11429580000000028,0.12449691498315857,3.84693079810501,3.8550778262319687,2
1.1169952071097398,3.7337117,3.7319030417667025,0.1142140452137313,0.12413304459465377,3.8479257452137317,3.8560360863613563,2
1.1196547195076203,3.7347988749983054,3.733225172284595,0.11409630446053073,0.12376917420614894,3.848895179458836,3.856994346490744,2
1.1223142319055006,3.7357625822348437,3.7344910445590753,0.11397130000000022,0.12342420616829503,3.849733882234844,3.85791525072737,2
1.124973744303381,3.7366488508960374,3.73573065890477,0.11380889999999999,0.12308806059888593,3.8504577508960374,3.858818719503656,2
1.1276332567012612,3.7377703,3.7369702732504653,0.11380889999999999,0.12275191502947683,3.8515792,3.859722188279942,2
1.1302927690991416,3.7387907157894857,3.7382098875961605,0.11364680000000016,0.12241576946006773,3.852437515789486,3.8606256570562283,2
1.1329522814970219,3.7400429,3.7394312260774396,0.1128325295151385,0.12211732775227285,3.8528754295151386,3.8615485538297123,2
1.1356117938949022,3.740451590964092,3.740650921532646,0.11255552415577606,0.1218222756749919,3.853007115119868,3.862473197207638,2
1.1382713062927825,3.7418287,3.741870616987852,0.11299780000000004,0.12152722359771095,3.8548265,3.863397840585563,2
1.1409308186906628,3.7428029,3.7430764002902714,0.11294860335601177,0.12123999378936341,3.8557515033560117,3.864316394079635,2
1.1435903310885431,3.7438123732876583,3.7442053113633706,0.11267340000000026,0.12099598628172382,3.8564857732876585,3.8652012976450947,2
1.1462498434864234,3.7450013804730515,3.7453342224364703,0.11251100000000003,0.12075197877408424,3.8575123804730516,3.8660862012105546,2
1.1489093558843038,3.7457249,3.74646313350957,0.11251100000000003,0.12050797126644465,3.8582359,3.8669711047760145,2
1.1515688682821843,3.7468612,3.7475839994726474,0.11238365607637235,0.12027545671345559,3.8592448560763724,3.8678594561861033,2
1.1542283806800646,3.7479975,3.7486922276265413,0.1120449963375525,0.12006099607985847,3.8600424963375524,3.8687532237063995,2
1.156887893077945,3.7489754580442716,3.7498004557804347,0.11207319580442746,0.11984653544626135,3.861048653848699,3.8696469912266958,2
1.1595474054758252,3.750108,3.750908683934328,0.11211697111371503,0.11963207481266423,3.862224971113715,3.8705407587469924,2
1.1622069178737056,3.7509198,3.7520353235103476,0.11186200000000035,0.11943027039956597,3.8627818000000005,3.8714655939099134,2
1.1648664302715859,3.752070210021787,3.753173023928534,0.11184434899958644,0.11923606933489037,3.8639145590213735,3.8724090932634248,2
1.1675259426694662,3.7531924,3.754310724346721,0.11158157815883872,0.11904186827021476,3.864773978158839,3.873352592616936,2
1.1701854550673465,3.754329,3.755448424764908,0.11127332583785599,0.11884766720553916,3.865602325837856,3.8742960919704474,2
1.1728449674652268,3.7554653,3.7565347021322344,0.11137520000000034,0.1186456952459483,3.8668405000000003,3.875180397378183,2
1.1755044798631071,3.7563528596237616,3.757612638400605,0.11120539871349526,0.11844246280487337,3.8675582583372567,3.8760551012054787,2
1.1781639922609874,3.7572678488845,3.7586905746689756,0.11116262615519462,0.11823923036379846,3.8684304750396947,3.8769298050327743,2
1.1808235046588678,3.758341022200059,3.7597726164112117,0.11105070000000028,0.11803607448384715,3.869391722200059,3.877808690895059,2
1.1834830170567483,3.759441178194468,3.760893245635609,0.11105070000000028,0.11783363820438233,3.870491878194468,3.8787268838399913,2
1.1861425294546286,3.7603354,3.7620138748600067,0.11101269376638934,0.11763120192491755,3.8713480937663896,3.879645076784924,2
1.188802041852509,3.76124281764501,3.763134504084404,0.11105070000000028,0.11742876564545277,3.8722935176450104,3.8805632697298567,2
1.1914615542503892,3.762383793357593,3.764239970207064,0.11113806066929165,0.11723360554844471,3.8735218540268845,3.8814735757555088,2
1.1941210666482696,3.7634199,3.765314912647235,0.11088830000000005,0.11705309257884432,3.8743082,3.8823680052260796,2
1.1967805790461499,3.764451154477144,3.766389855087406,0.10994154454654892,0.11687257960924392,3.874392699023693,3.88326243469665,2
1.1994400914440302,3.7655303,3.7674647975275772,0.11063377548890083,0.11669206663964354,3.8761640754889006,3.884156864167221,2
1.2020996038419105,3.7664862846833973,3.768565963665549,0.11046474182061138,0.11652853673786485,3.8769510265040084,3.8850945004034134,2
1.2047591162397908,3.7676408,3.769687105313616,0.1102602567286589,0.11637794343432294,3.877901056728659,3.886065048747939,2
1.2074186286376711,3.7685186835784226,3.7708082469616833,0.11037883164650049,0.11622735013078102,3.878897515224923,3.8870355970924644,2
1.2100781410355514,3.769589614812183,3.7719293886097502,0.11023930000000037,0.1160767568272391,3.879828914812183,3.8880061454369894,2
1.2127376534334318,3.7706212928282996,3.7729723099575607,0.11013165849636053,0.11594341235504024,3.88075295132466,3.888915722312601,2
1.215397165831312,3.7715368,3.7739960841950713,0.1100772000000001,0.11581429012790041,3.881614,3.889810374322972,2
1.2180566782291926,3.7726654321028485,3.775019858432582,0.10991480000000031,0.11568516790076057,3.882580232102849,3.8907050263333423,2
1.220716190627073,3.7736473,3.7760464863474885,0.10991480000000031,0.11555671075556516,3.8835621000000002,3.8916031971030542,2
1.2233757030249532,3.774663146714083,3.7771432788652968,0.10979699792329527,0.11544460626837556,3.8844601446373783,3.8925878851336724,2
1.2260352154228336,3.775729214187185,3.7782400713831046,0.1097553568210717,0.11533250178118595,3.8854845710082566,3.8935725731642905,2
1.2286947278207139,3.7765694,3.7793368639009124,0.10975250000000036,0.11522039729399634,3.8863219000000004,3.8945572611949086,2
1.2313542402185942,3.7777057,3.780359572468905,0.10968798375000256,0.11511159226329326,3.8873936837500023,3.8954711647321982,2
1.2340137526164745,3.7787240979436545,3.781186783929421,0.10975250000000036,0.11501149403346903,3.888476597943655,3.8961982779628896,2
1.2366732650143548,3.7798162,3.7820139953899368,0.10975250000000036,0.11491139580364478,3.8895687000000003,3.8969253911935815,2
1.2393327774122351,3.7807832418056417,3.7828412068504527,0.10959040000000009,0.11481129757382053,3.890373641805642,3.897652504424273,2
1.2419922898101154,3.7817643,3.7838530164026314,0.10950209990432032,0.11471436177712196,3.89126639990432,3.898567378179753,2
1.2446518022079958,3.7827382,3.785041801261611,0.10947869485899026,0.11462045782418523,3.89221689485899,3.899662259085796,2
1.247311314605876,3.7837124,3.786230586120591,0.10943494463620808,0.1145265538712485,3.8931473446362084,3.9007571399918395,2
1.2499708270037566,3.7847140317182495,3.787419370979571,0.10930108804897075,0.11443264991831176,3.89401511976722,3.901852020897883,2
1.252630339401637,3.785985,3.7884777705209887,0.10952613697430212,0.11434102775081162,3.895511136974302,3.9028187982718,2
1.2552898517995172,3.7869592,3.78949183956879,0.10953823320072723,0.11425018138135856,3.8964974332007274,3.9037420209501486,2
1.2579493641973976,3.7879902734156023,3.7905059086165913,0.1084602173358416,0.1141593350119055,3.896450490751444,3.904665243628497,2
1.2606088765952779,3.788947672109901,3.7915199776643926,0.10858038278901007,0.11406848864245245,3.897528054898911,3.905588466306845,2
1.2632683889931582,3.7900285425957745,3.7925784246139274,0.10894139999999997,0.11397789682565969,3.8989699425957745,3.906556321439587,2
1.2659279013910385,3.7910175,3.793637684981148,0.10897838137077594,0.11388730967464941,3.899995881370776,3.9075249946557973,2
1.2685874137889188,3.792039373317358,3.7946969453483685,0.10894139999999997,0.11379672252363912,3.900980773317358,3.9084936678720075,2
1.2712469261867991,3.792976888800933,3.795746613264513,0.10877900000000018,0.11370604432704692,3.9017558888009334,3.90945265759156,2
1.2739064385846794,3.7942643,3.7967618170576807,0.10877900000000018,0.11361503901842607,3.9030433,3.9103768560761063,2
1.2765659509825598,3.7951224213674175,3.797777020850848,0.10861690000000035,0.11352403370980522,3.903739321367418,3.9113010545606532,2
1.27922546338044,3.7960501,3.798792224644016,0.10861690000000035,0.11343302840118437,3.9046670000000003,3.9122252530452,2
1.2818849757783206,3.7971866,3.799826071403145,0.10861690000000035,0.11334154016304268,3.9058035,3.913167611566188,2
1.284544488176201,3.7981606,3.800882387896491,0.10852617525343966,0.11324946986633797,3.9066867752534398,3.914131857762829,2
1.2872040005740812,3.7991405792860906,3.8019387043898365,0.10856878792860927,0.11315739956963325,3.9077093672146996,3.9150961039594696,2
1.2898635129719616,3.8001087,3.8029950208831824,0.10861690000000035,0.11306532927292855,3.9087256000000004,3.9160603501561106,2
1.2925230253698419,3.801245,3.8041022528753468,0.10850529834148068,0.11297369966242879,3.9097502983414807,3.9170759525377754,2
1.2951825377677222,3.8022192,3.8052324466994594,0.10845450000000012,0.11288226879225008,3.9106737000000003,3.9181147154917095,2
1.2978420501656025,3.8032879371046957,3.8063626405235724,0.10833141213763775,0.11279083792207135,3.9116193492423332,3.919153478445644,2
1.3005015625634828,3.8043294,3.8074928343476855,0.10829220000000017,0.11269940705189263,3.9126216,3.9201922413995782,2
1.3031610749613631,3.8053528407236406,3.8084531473572194,0.10829220000000017,0.11260924591255332,3.9136450407236407,3.921062393269773,2
1.3058205873592434,3.8064399,3.8093996702561506,0.10813000000000006,0.11251918784388008,3.9145699,3.9219188581000304,2
1.3084800997571238,3.8074488116778418,3.8103461931550817,0.10813000000000006,0.11242912977520685,3.915578811677842,3.9227753229302884,2
1.311139612155004,3.808455286987068,3.8113057422219194,0.10827875505664997,0.11233961515007651,3.916734042043718,3.9236453573719956,2
1.3137991245528846,3.8095243,3.8123333496737533,0.10824010749341947,0.11225293987801853,3.9177644074934195,3.9245862895517716,2
1.316458636950765,3.810502614242142,3.813360957125587,0.10835753143686923,0.11216626460596055,3.9188601456790115,3.9255272217315476,2
1.3191181493486452,3.811747787091543,3.8143885645774205,0.10829220000000017,0.11207958933390255,3.920039987091543,3.926468153911323,2
1.3217776617465256,3.8126087,3.815421815982863,0.10844886457331969,0.11199343935189054,3.92105756457332,3.927415255334753,2
1.3244371741444059,3.8137453,3.816463662218331,0.10780560000000028,0.11190808930180085,3.9215509,3.928371751520132,2
1.3270966865422862,3.8147192,3.8175055084537997,0.10780560000000028,0.11182273925171116,3.9225248,3.9293282477055107,2
1.3297561989401665,3.8159118249248296,3.818547354689268,0.10750789791236802,0.11173738920162146,3.9234197228371976,3.930284743890889,2
1.3324157113380468,3.816690018925655,3.81964628250799,0.10751808958828532,0.11165184650749971,3.9242081085139406,3.9312981290154894,2
1.3350752237359271,3.817966,3.8207784321815295,0.10748110000000022,0.11156619169329123,3.9254471000000004,3.9323446238748203,2
1.3377347361338074,3.8189402,3.821910581855069,0.10756671615455127,0.11148053687908274,3.9265069161545516,3.9333911187341513,2
1.3403942485316878,3.8200765,3.823042731528608,0.10748110000000022,0.11139488206487426,3.9275576,3.934437613593482,2
1.343053760929568,3.8210504,3.824087666129609,0.10748110000000022,0.11130725831536109,3.9285315,3.93539492444497,2
1.3457132733274486,3.822073387586219,3.8251193188944566,0.10731869999999999,0.1112193347200145,3.929392087586219,3.9363386536144707,2
1.348372785725329,3.8233232,3.826150971659304,0.10731869999999999,0.1111314111246679,3.9306419,3.937282382783972,2
1.3510322981232092,3.8243707847971686,3.8271945983073605,0.10729362489380938,0.11104282272674154,3.931664409690978,3.938237421034102,2
1.3536918105210896,3.8254337,3.82834186471229,0.10731570379665109,0.11094848014059316,3.932749403796651,3.9392903448528833,2
1.3563513229189699,3.826426118226033,3.82948913111722,0.10715660000000016,0.11085413755444479,3.9335827182260332,3.940343268671665,2
1.3590108353168502,3.827544,3.8306363975221496,0.10715660000000016,0.11075979496829641,3.9347006,3.941396192490446,2
1.3616703477147305,3.8285182,3.8316850436035534,0.10715660000000016,0.11066380589435737,3.9356748,3.9423488494979106,2
1.3643298601126108,3.829515141820431,3.832541649941066,0.10699420000000037,0.11056461067504852,3.9365093418204316,3.9431062606161142,2
1.3669893725104911,3.830563158912726,3.833398256278578,0.10690335214974446,0.11046541545573968,3.9374665110624703,3.943863671734318,2
1.3696488849083714,3.8317649,3.8342548626160906,0.10683189999999998,0.11036622023643083,3.9385968,3.944621082852521,2
1.3723083973062518,3.832874998790579,3.8353330587575996,0.10683189999999998,0.11026480950693204,3.939706898790579,3.945597868264531,2
1.374967909704132,3.833759374520974,3.836575020216955,0.10683189999999998,0.11016176141089423,3.940591274520974,3.946736781627849,2
1.3776274221020124,3.8348494,3.837816981676311,0.10675898788824734,0.11005871331485642,3.9416083878882473,3.947875694991167,2
1.380286934499893,3.836115436569144,3.839058943135667,0.10683189999999998,0.10995566521881861,3.942947336569144,3.9490146083544855,2
1.3829464468977732,3.8371222,3.8401780445576525,0.10585840000000024,0.10985223346898576,3.9429806000000003,3.950030278026638,2
1.3856059592956536,3.8382585,3.8412684686279013,0.10585840000000024,0.10974871216867693,3.9441169,3.9510171807965784,2
1.3882654716935339,3.839190881165585,3.8423588926981505,0.10585840000000024,0.1096451908683681,3.945049281165585,3.9520040835665182,2
1.3909249840914142,3.840212226315769,3.8434480594850005,0.10645817806131948,0.10954182786034289,3.9466704043770884,3.952989887345343,2
1.3935844964892945,3.8413429,3.8445114376276304,0.10634520000000025,0.1094417116488551,3.9476881,3.9539531492764852,2
1.3962440088871748,3.8424792,3.84557481577026,0.10631860224690586,0.10934159543736732,3.948797802246906,3.9549164112076274,2
1.3989035212850551,3.8434534,3.8466381939128897,0.10628455735799736,0.10924147922587954,3.949737957357997,3.9558796731387695,2
1.4015630336829354,3.8445897,3.8477008727100093,0.10602080000000003,0.10914114190903121,3.9506105000000002,3.9568420146190406,2
1.4042225460808158,3.845726,3.8487617728082437,0.10602080000000003,0.10904024223802103,3.9517468,3.957802015046265,2
1.406882058478696,3.8467031862173466,3.8498226729064786,0.10576155724406643,0.10893934256701085,3.952464743461413,3.9587620154734893,2
1.4095415708765764,3.8479989,3.850883573004713,0.10585840000000024,0.10883844289600067,3.9538573,3.959722015900714,2
1.412201083274457,3.8489728,3.8519989752129784,0.10585840000000024,0.10873554914604538,3.9548312,3.9607345243590237,2
1.4148605956723372,3.8501093,3.8531651026236617,0.10569600000000001,0.1086307995035738,3.9558053,3.9617959021272355,2
1.4175201080702176,3.8510912585044377,3.8543312300343455,0.10569600000000001,0.10852604986110222,3.9567872585044377,3.962857279895448,2
1.4201796204680979,3.8520857838519285,3.855497357445029,0.10569600000000001,0.10842130021863063,3.9577817838519285,3.9639186576636596,2
1.4228391328659782,3.8532118981015433,3.856641382377922,0.10553390000000018,0.108310703014943,3.9587457981015435,3.964952085392865,2
1.4254986452638585,3.8544167599573913,3.8577781835615226,0.10553390000000018,0.10819819465375555,3.9599506599573915,3.965976378215278,2
1.4281581576617388,3.8554664,3.8589149847451236,0.10537149999999995,0.1080856862925681,3.9608379,3.9670006710376917,2
1.4308176700596191,3.8565974317597016,3.860051785928724,0.10528990421798748,0.10797317793138063,3.961887335977689,3.9680249638601053,2
1.4334771824574994,3.8576162974614343,3.861054656295477,0.10520940000000012,0.10785021680713612,3.9628256974614344,3.9689048731026126,2
1.4361366948553798,3.8587132,3.8620560925887917,0.10521728392463851,0.10772714375921191,3.9639304839246385,3.969783236348004,2
1.43879620725326,3.859723198319476,3.863057528882107,0.10526161320048458,0.1076040707112877,3.964984811519961,3.9706615995933947,2
1.4414557196511404,3.860986,3.86408330438803,0.10537149999999995,0.10747982920735183,3.9663575,3.9715631335953816,2
1.444115232049021,3.8621223,3.865192849809855,0.10537149999999995,0.10735156614925102,3.9674937999999997,3.972544415959106,2
1.4467747444469012,3.8632227468177174,3.8663023952316795,0.10584576753962001,0.10722330309115022,3.969068514357337,3.9735256983228298,2
1.4494342568447816,3.8643446546988516,3.8674119406535046,0.1045604,0.10709504003304943,3.9689050546988516,3.974506980686554,2
1.4520937692426619,3.865114691350577,3.8685277664040387,0.1046379965124612,0.1069682590522124,3.9697526878630383,3.975496025456251,2
1.4547532816405422,3.8665056,3.869650939079877,0.1045604,0.10684321185179618,3.971066,3.976494150931673,2
1.4574127940384225,3.8676419,3.8707741117557153,0.1045604,0.10671816465137997,3.9722023,3.9774922764070952,2
1.4600723064363028,3.8686159,3.8718972844315536,0.10439810000000005,0.10659311745096375,3.973014,3.9784904018825173,2
1.4627318188341831,3.869798357384963,3.8730123576128177,0.10439810000000005,0.1064719930240907,3.974196457384963,3.979484350636908,2
1.4653913312320634,3.8708887,3.8741239030244126,0.10407359999999999,0.10635257717809232,3.9749623,3.9804764802025048,2
1.4680508436299438,3.8721874,3.8752354484360074,0.10392661439453653,0.10623316133209393,3.9761140143945366,3.9814686097681014,2
1.470710356027824,3.873271645367646,3.8763469938476023,0.10386778902397109,0.10611374548609555,3.977139434391617,3.9824607393336975,2
1.4733698684257044,3.8742979,3.8774438204016795,0.10380764117395402,0.10599087791921954,3.9781055411739543,3.9834346983208992,2
1.476029380823585,3.8752818274026737,3.878539578548861,0.10389398911452731,0.10586775980012617,3.979175816517201,3.9844073383489875,2
1.4786888932214652,3.8765707,3.879635336696043,0.1035939452655491,0.1057446416810328,3.980164645265549,3.985379978377076,2
1.4813484056193456,3.877707,3.880735526543913,0.10363862348234089,0.1056204558103183,3.981345623482341,3.986355982354232,2
1.4840079180172259,3.8789912564597455,3.881857655309645,0.10342460000000031,0.10549098408734127,3.982415856459746,3.9873486393969864,2
1.4866674304151062,3.8799141710332945,3.8829797840753764,0.10341803711514296,0.10536151236436422,3.9833322081484375,3.988341296439741,2
1.4893269428129865,3.8811162,3.8841019128411083,0.10326230000000036,0.10523204064138719,3.9843785000000005,3.9893339534824954,2
1.4919864552108668,3.8822525,3.88517721068714,0.10309990000000013,0.10510052992142507,3.9853524,3.990277740608565,2
1.4946459676087471,3.8835511,3.886183359385046,0.10309990000000013,0.10496600847894356,3.986651,3.99114936786399,2
1.4973054800066274,3.8846124014412804,3.887189508082953,0.10277540000000007,0.10483148703646204,3.9873878014412805,3.992020995119415,2
1.4999649924045078,3.8856616,3.8881956567808595,0.10261330000000024,0.10469696559398052,3.9882749000000004,3.99289262237484,2
1.502624504802388,3.8869603,3.8893777106489207,0.10277540000000007,0.1045572574326105,3.9897357,3.993934968081531,2
1.5052840172002684,3.8880968,3.890658920079554,0.10180190000000033,0.10441462558213661,3.9898987000000004,3.9950735456616906,2
1.507943529598149,3.889090044677936,3.8919401295101874,0.1017866366383098,0.10427199373166271,3.9908766813162457,3.99621212324185,2
1.5106030419960292,3.8903694,3.893221338940821,0.10134356554313648,0.10412936188118883,3.9917129655431363,3.9973507008220097,2
1.5132625543939096,3.8916683,3.8943514082518487,0.10147750000000011,0.10398170899242494,3.9931458,3.9983331172442735,2
1.5159220667917899,3.8928046,3.8954599342027536,0.10196430000000012,0.10383334040993028,3.9947689,3.999293274612684,2
1.5185815791896702,3.8939899848668054,3.896568460153659,0.10179699453578699,0.10368497182743562,3.995786979402592,4.000253431981094,2
1.5212410915875505,3.895176511041438,3.89768592926234,0.10160087110801581,0.10353711190322831,3.9967773821494537,4.001223041165568,2
1.5239006039854308,3.896358400240805,3.8988750435317763,0.1012196078092422,0.10339332692723063,3.997578008050047,4.0022683704590065,2
1.5265601163833111,3.8975124,3.900064157801213,0.10115300000000005,0.10324954195123295,3.9986654,4.003313699752446,2
1.5292196287811914,3.8986487,3.901253272070649,0.10098682903258324,0.10310575697523527,3.999635529032583,4.004359029045885,2
1.5318791411790718,3.8999476,3.9024109891057654,0.10079569229031396,0.10296290430414977,4.000743292290314,4.0053738934099155,2
1.534538653576952,3.901366921020399,3.903509543947253,0.1006661000000002,0.10282180838664239,4.0020330210204,4.006331352333896,2
1.5371981659748324,3.9023826,3.904608098788741,0.10050400000000037,0.10268071246913499,4.0028866,4.007288811257876,2
1.5398576783727127,3.903799924541711,3.9057066536302285,0.10002895514401834,0.1025396165516276,4.003828879685729,4.008246270181856,2
1.5425171907705932,3.9049802,3.9068149421290563,0.0999873165346008,0.10239278141682519,4.004967516534601,4.009207723545882,2
1.5451767031684736,3.9061165,3.9079302090392503,0.09976844853126567,0.10224183162934858,4.005884948531266,4.010172040668599,2
1.5478362155663539,3.90734118805739,3.9090454759494446,0.09953030000000007,0.10209088184187196,4.00687148805739,4.011136357791316,2
1.5504957279642342,3.9084308949207665,3.9101607428596385,0.09936680655107788,0.10193993205439535,4.007797701471844,4.012100674914034,2
1.5531552403621145,3.9100125,3.9114342510273414,0.09920580000000001,0.10178169129943514,4.009218300000001,4.013215942326777,2
1.5558147527599948,3.911149,3.9127429284748945,0.09920580000000001,0.1016218301195627,4.0103548,4.014364758594457,2
1.5584742651578751,3.9122853,3.9140516059224475,0.09849367194159919,0.10146196893969028,4.010778971941599,4.015513574862138,2
1.5611337775557554,3.9137082871691695,3.915337404099991,0.09839449999999994,0.10130184645101116,4.0121027871691695,4.016639250551003,2
1.5637932899536358,3.9149295141752543,3.91622154439659,0.0981789428311887,0.10113713654579634,4.013108457006443,4.017358680942387,2
1.566452802351516,3.9163227356203305,3.9171056846931895,0.09790790000000005,0.10097242664058151,4.01423063562033,4.018078111333772,2
1.5691123147493964,3.9174802,3.917989824989789,0.09761973315796206,0.10080771673536669,4.015099933157962,4.018797541725156,2
1.5717718271472767,3.9187789,3.9189582780613605,0.09790790000000005,0.10064042199480817,4.0166868000000004,4.019598700056169,2
1.5744313395451572,3.9200776,3.9201335315244763,0.09673545782342208,0.10046678723090999,4.0168130578234225,4.0206003187553865,2
1.5770908519430376,3.9214928842994587,3.9213087849875925,0.09653089366992734,0.1002931524670118,4.018023777969386,4.021601937454604,2
1.5797503643409179,3.9226751,3.9224840384507087,0.0959854923917312,0.10011951770311363,4.018660592391732,4.022603556153822,2
1.5824098767387982,3.924093196011986,3.9236441807350615,0.09579400754528522,0.09993837049289958,4.01988720355727,4.023582551227961,2
1.5850693891366785,3.9252913482312315,3.9247906702704105,0.09535844751384245,0.09975043588736945,4.020649795745074,4.0245411061577805,2
1.5877289015345588,3.92682890374665,3.9259371598057595,0.09506145450674716,0.09956250128183931,4.021890358253397,4.025499661087599,2
1.5903884139324391,3.9280324,3.9270836493411085,0.09489009991498314,0.09937456667630919,4.0229224999149835,4.026458216017418,2
1.5930479263303194,3.929449947648245,3.9282320988787696,0.09448850791246181,0.09918329116325525,4.023938455560707,4.027415390042025,2
1.5957074387281998,3.930900721971279,3.9293811637000418,0.09401349999999997,0.09899096687304783,4.0249142219712795,4.028372130573089,2
1.59836695112608,3.9322531,3.9305302285213135,0.09368900000000036,0.09879864258284039,4.0259421,4.029328871104154,2
1.6010264635239604,3.933412379050683,3.9316792933425857,0.09323236352613226,0.09860631829263296,4.026644742576814,4.030285611635219,2
1.6036859759218407,3.934972601063666,3.9329181418087384,0.09288991764053614,0.09840192848680214,4.027862518704202,4.031320070295541,2
1.6063454883197212,3.9361494,3.9341572774964355,0.09271560000000001,0.09819750008289445,4.028865,4.03235477757933,2
1.6090050007176016,3.9376104,3.935396413184132,0.09239109999999995,0.09799307167898677,4.0300015,4.033389484863119,2
1.6116645131154819,3.93876350955248,3.9366232466809494,0.09193831887570622,0.09778152728597835,4.030701828428186,4.034404773966928,2
1.6143240255133622,3.9401175741104892,3.9378094790223774,0.09187895739733991,0.09754649785830836,4.031996531507829,4.035355976880686,2
1.6169835379112425,3.9415064,3.938995711363806,0.09147226082108842,0.09731146843063837,4.0329786608210885,4.036307179794444,2
1.6196430503091228,3.9428053,3.940181943705234,0.09115627481804345,0.09707643900296838,4.0339615748180435,4.0372583827082025,2
1.6223025627070031,3.944142165092434,3.941382122644125,0.09093050000000025,0.09683727969934063,4.035072665092435,4.038219402343466,2
1.6249620751048834,3.9454650500153035,3.942598138186269,0.09059976653480269,0.09659343084995109,4.036064816550106,4.03919156903622,2
1.6276215875027638,3.9470198830967,3.943814153728413,0.09044390000000035,0.09634958200056154,4.0374637830967,4.040163735728974,2
1.630281099900644,3.9481623,3.9450301692705563,0.08930810000000022,0.096105733151172,4.0374704,4.041135902421728,2
1.6329406122985244,3.9497857,3.9464188830258005,0.08898360000000016,0.09584799255848933,4.0387693,4.04226687558429,2
1.6356001246964047,3.951247,3.947880208414896,0.08882119999999993,0.09558441112843229,4.0400682,4.043464619543329,2
1.6382596370942852,3.9526143136779814,3.949341533803992,0.08849680000000015,0.09532082969837523,4.041111113677982,4.0446623635023675,2
1.6409191494921656,3.9538443,3.9508028591930877,0.08882119999999993,0.0950572482683182,4.0426655,4.045860107461406,2
1.6435786618900459,3.955146971207194,3.952245694113546,0.0884639631430681,0.09476423219189607,4.043610934350261,4.047009926305442,2
1.6462381742879262,3.956604,3.953687343140706,0.08833460000000004,0.09446932831313887,4.0449386,4.048156671453845,2
1.6488976866858065,3.9579029,3.9551289921678663,0.08800990000000031,0.09417442443438166,4.0459128,4.049303416602248,2
1.6515571990836868,3.9592016,3.956570239390029,0.08794375857488905,0.09387493971569798,4.047145358574889,4.0504451791057265,2
1.6542167114815671,3.9605002,3.958009598405158,0.08770919358568771,0.0935539282011075,4.048209393585687,4.051563526606265,2
