Repository: xavilillywirthe-netizen/managing-si-burnout-joule

# Figure 6

Figure 6 uses the lifetime diagnostic outputs generated by:

```text
../../diagnostic_algorithm_lifetime_crate/A01_cell_lifetime_diagnostics.ipynb
```

The calendar-aging day calculation also needs the raw lifetime data. The
complete lifetime dataset is expected at:

```text
../../../data/cell_lifetime_data
```

If a local data copy is intentionally incomplete, unavailable calendar-aging raw
data will be reported as `raw_missing_day_preserved`.

Run the Figure 6 workflow in this order:

1. `F6_add_calendar_day.ipynb`

   Appends the calendar-aging exposure time (`day`) to the lifetime summary
   CSV files in:

   ```text

File: code/plotting/f6/F6_group_plots_outputs_html/CalendarMaster.csv (part 2 of 2)
cell,rpt_seq,rpt_key,Ah_throughput,Cn_Si,Cn_Gr,x100,Cp,y100,Cn,LLI,x0,y0,alpha,R,Un0,Un100,x0_si,x0_gr,x100_si,x100_gr,lli_theta,si_scale_a,si_shift_b,success,cost,nfev,message,Qcc_max_meas,rmse_v_global,rmse_v_weighted,rmse_dvdq_global,rmse_dvdq_weighted,flag_bad_qmax,flag_peak_missing,flag_fit_suspect,feature_definition,dvdq_sg_window_used,dvdq_sg_poly_used,is_calendar,day,source_file,transition_soc,transition_reason,transition_n_candidates,transition_n_valid,calendar_day_status,q_at_vmax,q_at_vmin,C_est,model_v_min,model_v_max,v_window_inside_model,Vmax_meas,Vmin_meas,AhTh,C,lli,CnSi,CnGr,RMSE_V,RMSE_dVdQ,cycle_group,calendar_group,aging_type
46,0,2,33.91543935471292,1.076557321346756,1.51983002768625,0.9806377030726372,2.6880991767685387,0.0264584400637532,2.596387349033006,2.6172382371965357,0.0012368438817927,0.9724443703492874,0.4146366379992212,,0.8880439425765834,0.0523228691938087,0.0004609729229554,0.0017864247861971,0.9836645143842592,0.9784936897168658,2.6172382371965357,0.8975498308744774,0.0316852665986151,True,0.0474118286502802,16,DE -> LSQ polish | `ftol` termination condition is satisfied.,2.542904000435165,0.0026054020851986,0.0026054020851986,0.0487860816389494,0.0487860816389494,False,False,False,"dV/dQ valleys | R1=first_valley, R2=last_valley",31,3,True,7.980752314814815,code/diagnostic_algorithm_lifetime_crate/batch_results/A01_cell_lifetime_diagnostics/cell046/cell046_voltage_fit_summary.csv,0.4636804770731175,success,2,1,raw_missing_day_preserved,,,,,,,,,33.91543935471292,2.542904000435165,2.6172382371965357,1.076557321346756,1.51983002768625,2.6054020851986,0.0487860816389494,,Cal_100SOC_25C,calendar
46,1,6,44.28374197136393,1.1119645730325924,1.474071821456001,0.9650547407260256,2.700087868717585,0.0203303642242696,2.586036394488593,2.5505604519998153,0.0010452908063628,0.9436201397185824,0.429987982923377,,0.9048568096310712,0.0593736625037757,0.0004141563385155,0.0015213864476001,0.9760416530370248,0.9567667903569624,2.5505604519998153,0.9154409543386964,0.030367390795656,True,0.0445154827207818,23,DE -> LSQ polish | `ftol` termination condition is satisfied.,2.4929635221231763,0.0025416530297273,0.0025416530297273,0.0497632349295466,0.0497632349295466,False,False,False,"dV/dQ valleys | R1=first_valley, R2=last_valley",31,3,True,91.01512731481482,code/diagnostic_algorithm_lifetime_crate/batch_results/A01_cell_lifetime_diagnostics/cell046/cell046_voltage_fit_summary.csv,0.4822530522626361,success,2,1,raw_missing_day_preserved,,,,,,,,,44.28374197136393,2.4929635221231763,2.5505604519998153,1.1119645730325924,1.474071821456001,2.5416530297273,0.0497632349295466,,Cal_100SOC_25C,calendar
46,3,10,55.29684854405191,1.1625700668129897,1.3237133996137664,0.9629866445874504,2.7187289790786826,0.0208694198325039,2.486283466426756,2.4509960693027444,0.0003337746589902,0.901217528389642,0.4675935316755396,,0.9692362682542868,0.0605449588293393,0.000147608668207,0.0004972775806998,0.9750331929963012,0.952409296675122,2.4509960693027444,0.950294769087751,0.0233685806337496,True,0.0524329001648422,23,DE -> LSQ polish | `ftol` termination condition is satisfied.,2.3934279144113972,0.0027970983446824,0.0027970983446824,0.0611233267482292,0.0611233267482292,False,False,False,"dV/dQ valleys | R1=first_valley, R2=last_valley",31,3,True,172.80063657407408,code/diagnostic_algorithm_lifetime_crate/batch_results/A01_cell_lifetime_diagnostics/cell046/cell046_voltage_fit_summary.csv,0.4998998403878317,success,3,2,raw_missing_day_preserved,,,,,,,,,55.29684854405191,2.3934279144113972,2.4509960693027444,1.1625700668129897,1.3237133996137664,2.7970983446824,0.0611233267482292,,Cal_100SOC_25C,calendar
46,5,14,65.1441829217633,1.1818289545385976,1.261739264691936,0.9617969006306492,2.7312480787297453,0.0211917690947094,2.4435682192305337,2.4080963183602915,0.0002720321361716,0.8814401035285622,0.4836488481220913,,0.9745932647177106,0.0613378762782428,0.0001233971661886,0.0004112535395935,0.9742814989645234,0.9501029950753213,2.4080963183602915,0.95263263083231,0.0240261797005363,True,0.0550561894631691,9,DE -> LSQ polish | `ftol` termination condition is satisfied.,2.3495516106529237,0.0028877040052616,0.0028877040052616,0.0619816421449935,0.0619816421449935,False,False,False,"dV/dQ valleys | R1=first_valley, R2=last_valley",31,3,True,212.8515277777778,code/diagnostic_algorithm_lifetime_crate/batch_results/A01_cell_lifetime_diagnostics/cell046/cell046_voltage_fit_summary.csv,0.514012776859546,success,3,2,raw_missing_day_preserved,,,,,,,,,65.1441829217633,2.3495516106529237,2.4080963183602915,1.1818289545385976,1.261739264691936,2.8877040052616,0.0619816421449935,,Cal_100SOC_25C,calendar
46,7,18,74.82105001017426,1.1610404678574635,1.3635920473860756,0.907250155175713,2.756114141360413,0.0196022181600005,2.5246325152435394,2.3444991918891613,0.0002426298390472,0.8504316296390381,0.4598849380443251,,0.9780099165575225,0.0704464832941247,0.0001090257097459,0.0003563880566086,0.9638857792045746,0.859029346031708,2.3444991918891613,0.9530472696671716,0.0280187244022433,True,0.0627005125213893,38,DE -> LSQ polish | `ftol` termination condition is satisfied.,2.2898606900355247,0.003112670600075,0.003112670600075,0.0645342732155173,0.0645342732155173,False,False,False,"dV/dQ valleys | R1=first_valley, R2=last_valley",31,3,True,284.7930671296296,code/diagnostic_algorithm_lifetime_crate/batch_results/A01_cell_lifetime_diagnostics/cell046/cell046_voltage_fit_summary.csv,0.5340216529086066,success,2,1,raw_missing_day_preserved,,,,,,,,,74.82105001017426,2.2898606900355247,2.3444991918891613,1.1610404678574635,1.3635920473860756,3.1126706000750004,0.0645342732155173,,Cal_100SOC_25C,calendar
46,9,22,84.314321849923,1.1521699801931995,1.4404529713756853,0.862881480120598,2.785886970613439,0.018936891009338,2.592622951568885,2.2898823677712343,0.0002141046764431,0.8217588506718745,0.4444032170184955,,0.9809871435099484,0.0721177677711525,9.599208627397964e-05,0.0003085789726402,0.9629987581840264,0.7828040036490403,2.2898823677712343,0.9532369390710608,0.0316094133525647,True,0.0615205336305841,66,DE -> LSQ polish | Both `ftol` and `xtol` termination conditions are satisfied.,2.236571237146208,0.0030517820291422,0.0030517820291422,0.0691249216323288,0.0691249216323288,False,False,False,"dV/dQ valleys | R1=first_valley, R2=last_valley",31,3,True,357.9111226851852,code/diagnostic_algorithm_lifetime_crate/batch_results/A01_cell_lifetime_diagnostics/cell046/cell046_voltage_fit_summary.csv,0.5558035127941937,success,2,1,raw_missing_day_preserved,,,,,,,,,84.314321849923,2.236571237146208,2.2898823677712343,1.1521699801931995,1.4404529713756853,3.0517820291422,0.0691249216323288,,Cal_100SOC_25C,calendar
46,11,26,93.56044921842364,1.1588061039586002,1.4353467023746944,0.8492226212413201,2.7945519878970977,0.0187720740915425,2.5941528063332946,2.255472783064359,0.0001860317622354,0.8069236850888469,0.4466992465245387,,0.9835215902633826,0.0723725549057312,8.465083308060886e-05,0.0002678801681538,0.9629864202316184,0.7573788290638255,2.255472783064359,0.9569622870419174,0.0320240186469036,True,0.0679960837363551,50,DE -> LSQ polish | `ftol` termination condition is satisfied.,2.202530651276817,0.0031951956198578,0.0031951956198578,0.0754472904012263,0.0754472904012263,False,False,False,"dV/dQ valleys | R1=first_valley, R2=last_valley",31,3,True,396.9465509259259,code/diagnostic_algorithm_lifetime_crate/batch_results/A01_cell_lifetime_diagnostics/cell046/cell046_voltage_fit_summary.csv,0.5687482576290772,success,2,1,raw_missing_day_preserved,,,,,,,,,93.56044921842364,2.202530651276817,2.255472783064359,1.1588061039586002,1.4353467023746944,3.1951956198578,0.0754472904012263,,Cal_100SOC_25C,calendar
48,0,2,33.909499846968316,1.0787470543847004,1.5190235409555213,0.9801194384512522,2.68717949441559,0.0261679466515466,2.5977705953402217,2.61644342678303,0.0012416160364119,0.9724761589553814,0.4152587824035403,,0.8874978021241857,0.0526217748584336,0.0004623275596945,0.00179503415411,0.9833118506855386,0.977852320660601,2.61644342678303,0.8970836088558731,0.0315882574058486,True,0.0472819390812084,20,DE -> LSQ polish | `ftol` termination condition is satisfied.,2.5429000234999393,0.0026038352891962,0.0026038352891962,0.0485546894683716,0.0485546894683716,False,False,False,"dV/dQ valleys | R1=first_valley, R2=last_valley",31,3,True,0.0,code/diagnostic_algorithm_lifetime_crate/batch_results/A01_cell_lifetime_diagnostics/cell048/cell048_voltage_fit_summary.csv,0.4640442347233341,success,2,1,raw_missing_day_preserved,,,,,,,,,33.909499846968316,2.5429000234999393,2.61644342678303,1.0787470543847004,1.5190235409555213,2.6038352891962,0.0485546894683716,,Cal_80SOC_60C,calendar
48,2,10,61.28102868654023,1.2007547373469392,1.343806508496989,0.9222538556424452,2.6150089268221635,0.0148433481051505,2.544561245843928,2.385546907696805,0.0011756132443032,0.9111079749508164,0.4718906802923886,,0.8854368799744561,0.0689435512687915,0.000446038781837,0.0018275225679405,0.9621788019668392,0.8865791657791281,2.385546907696805,0.8847658396455808,0.0278903083606824,True,0.0294330251690675,15,DE -> LSQ polish | `ftol` termination condition is satisfied.,2.3437399999963517,0.0020601923644343,0.0020601923644343,0.0409723306857756,0.0409723306857756,False,False,False,"dV/dQ valleys | R1=first_valley, R2=last_valley",31,3,True,32.09189814814815,code/diagnostic_algorithm_lifetime_crate/batch_results/A01_cell_lifetime_diagnostics/cell048/cell048_voltage_fit_summary.csv,0.5193574755742385,success,3,2,raw_missing_day_preserved,,,,,,,,,61.28102868654023,2.3437399999963517,2.385546907696805,1.2007547373469392,1.343806508496989,2.0601923644343003,0.0409723306857756,,Cal_80SOC_60C,calendar
48,3,14,71.82574868653201,1.2030194822312912,1.332706216860462,0.8975037400596879,2.62234070863558,0.014710030879052,2.535725699091753,2.3143980114997396,0.0010897466964755,0.8815157790837729,0.4744280829200843,,0.8940786551543208,0.0711552018215271,0.000423352565058,0.0016912934685979,0.9609192901777136,0.8402624863732919,2.3143980114997396,0.8884708968130709,0.0316737155390417,True,0.0353600691070203,16,DE -> LSQ polish | Both `ftol` and `xtol` termination conditions are satisfied.,2.273059999996562,0.0023139911802253,0.0023139911802253,0.0416913516613993,0.0416913516613993,False,False,False,"dV/dQ valleys | R1=first_valley, R2=last_valley",31,3,True,74.85430555555556,code/diagnostic_algorithm_lifetime_crate/batch_results/A01_cell_lifetime_diagnostics/cell048/cell048_voltage_fit_summary.csv,0.5464516303466065,success,3,2,raw_missing_day_preserved,,,,,,,,,71.82574868653201,2.273059999996562,2.3143980114997396,1.2030194822312912,1.332706216860462,2.3139911802253,0.0416913516613993,,Cal_80SOC_60C,calendar
48,4,18,82.08766868652388,1.20885066200647,1.3073816592569345,0.8831153826091853,2.6270716650910293,0.014829621153732,2.516232321263405,2.2610819466631344,0.0011300503158577,0.8596029212075074,0.4804209260770897,,0.8897498005172046,0.0717489788242422,0.0004492590976615,0.0017595336109442,0.9609702581303524,0.8111325547641266,2.2610819466631344,0.8925341856098639,0.033240374133089,True,0.0443490114075926,23,DE -> LSQ polish | `ftol` termination condition is satisfied.,2.219279999996715,0.0026133607757991,0.0026133607757991,0.0440575196478793,0.0440575196478793,False,False,False,"dV/dQ valleys | R1=first_valley, R2=last_valley",31,3,True,116.8919351851852,code/diagnostic_algorithm_lifetime_crate/batch_results/A01_cell_lifetime_diagnostics/cell048/cell048_voltage_fit_summary.csv,0.5606447201593301,success,3,2,raw_missing_day_preserved,,,,,,,,,82.08766868652388,2.219279999996715,2.2610819466631344,1.20885066200647,1.3073816592569345,2.6133607757991,0.0440575196478793,,Cal_80SOC_60C,calendar
48,5,22,92.158278686516,1.2127956698770233,1.2886053405759397,0.8761617383646545,2.6347035909068786,0.0150336605456809,2.5014010104529625,2.2312410970897516,0.0011161175905433,0.8458064304128945,0.4848465579125219,,0.8907885304953563,0.0719841224592558,0.0004498808969186,0.0017431590528889,0.9611852694953972,0.7961404517121993,2.2312410970897516,0.8944077004668108,0.0344151814046621,True,0.0513805954803392,41,DE -> LSQ polish | `ftol` termination condition is satisfied.,2.1888399999968016,0.0028253983554914,0.0028253983554914,0.0462904202708502,0.0462904202708502,False,False,False,"dV/dQ valleys | R1=first_valley, R2=last_valley",31,3,True,150.8585,code/diagnostic_algorithm_lifetime_crate/batch_results/A01_cell_lifetime_diagnostics/cell048/cell048_voltage_fit_summary.csv,0.5720383760143634,success,3,2,raw_missing_day_preserved,,,,,,,,,92.158278686516,2.1888399999968016,2.2312410970897516,1.2127956698770233,1.2886053405759397,2.8253983554914,0.0462904202708502,,Cal_80SOC_60C,calendar
48,6,26,102.10554868650826,1.216472394304602,1.2714573376564875,0.8684266504237547,2.641246794580432,0.0151759633141789,2.48792973196109,2.200667948074884,0.0011031194267613,0.8321537650192532,0.4889496590989842,,0.8917254491611036,0.0721503825836324,0.0004495869972287,0.0017283894501932,0.9613215973179524,0.779549375809459,2.200667948074884,0.8957388493368035,0.0352949121290582,True,0.0589118133196728,31,DE -> LSQ polish | `ftol` termination condition is satisfied.,2.157839999996895,0.0030225488987747,0.0030225488987747,0.049963955126644,0.049963955126644,False,False,False,"dV/dQ valleys | R1=first_valley, R2=last_valley",31,3,True,187.77338541666663,code/diagnostic_algorithm_lifetime_crate/batch_results/A01_cell_lifetime_diagnostics/cell048/cell048_voltage_fit_summary.csv,0.5830889254571945,success,2,1,raw_missing_day_preserved,,,,,,,,,102.10554868650826,2.157839999996895,2.200667948074884,1.216472394304602,1.2714573376564875,3.0225488987747,0.049963955126644,,Cal_80SOC_60C,calendar
48,7,30,111.9408886865006,1.2178807970866357,1.2601659180782236,0.8664881139285391,2.6478368177188325,0.0153881836754996,2.4780467151648593,2.1879434237438184,0.0010968414906972,0.82528703606945,0.4914680541063216,,0.8921452498571281,0.0722000066559156,0.0004502135461069,0.0017217717044717,0.9615693000159928,0.7745973961754963,2.1879434237438184,0.8960713406317533,0.0363262719995155,True,0.0647143270007499,52,DE -> LSQ polish | `ftol` termination condition is satisfied.,2.144479999996932,0.0031766929990887,0.0031766929990887,0.051435877339684,0.051435877339684,False,False,False,"dV/dQ valleys | R1=first_valley, R2=last_valley",31,3,True,209.84316550925925,code/diagnostic_algorithm_lifetime_crate/batch_results/A01_cell_lifetime_diagnostics/cell048/cell048_voltage_fit_summary.csv,0.5890320059856204,success,2,1,raw_missing_day_preserved,,,,,,,,,111.9408886865006,2.144479999996932,2.1879434237438184,1.2178807970866357,1.2601659180782236,3.1766929990887,0.051435877339684,,Cal_80SOC_60C,calendar
52,0,2,33.88453102830742,1.065264089425941,1.5309531674286556,0.9809718293639418,2.6833200897411205,0.0268951953732642,2.5962172568545965,2.6189844099454804,0.001283633674318,0.9747818860854156,0.4103139236954861,,0.8839904543661747,0.0521126701889885,0.0004692098802661,0.0018503240472408,0.9838853335923418,0.9789447187734382,2.6189844099454804,0.8906378903282507,0.0329184868534717,True,0.0494705935545076,22,DE -> LSQ polish | `ftol` termination condition is satisfied.,2.543483399986144,0.0026532554220592,0.0026532554220592,0.0498451891876484,0.0498451891876484,False,False,False,"dV/dQ valleys | R1=first_valley, R2=last_valley",31,3,True,0.0,code/diagnostic_algorithm_lifetime_crate/batch_results/A01_cell_lifetime_diagnostics/cell052/cell052_voltage_fit_summary.csv,0.4614927135500469,success,2,1,raw_missing_day_preserved,,,,,,,,,33.88453102830742,2.543483399986144,2.6189844099454804,1.065264089425941,1.5309531674286556,2.6532554220591997,0.0498451891876484,,Cal_100SOC_45C,calendar
52,2,10,59.77512588111155,1.1611016928716758,1.2893995300080303,0.9603546479923696,2.737497131312165,0.019105360369013,2.450501222879706,2.40565110850637,0.0010733474778271,0.8778167625138437,0.4738221234214311,,0.8970212769852288,0.0616214705945003,0.0004386337418481,0.0016449059251375,0.9735177401607508,0.9485013098730064,2.40565110850637,0.906504525812629,0.0325951481882982,True,0.070753570414676,20,DE -> LSQ polish | `ftol` termination condition is satisfied.,2.350719999996521,0.0032219772563352,0.0032219772563352,0.0604914560639632,0.0604914560639632,False,False,False,"dV/dQ valleys | R1=first_valley, R2=last_valley",31,3,True,28.963019675925924,code/diagnostic_algorithm_lifetime_crate/batch_results/A01_cell_lifetime_diagnostics/cell052/cell052_voltage_fit_summary.csv,0.5145144705519313,success,2,1,raw_missing_day_preserved,,,,,,,,,59.77512588111155,2.350719999996521,2.40565110850637,1.1611016928716758,1.2893995300080303,3.2219772563352,0.0604914560639632,,Cal_100SOC_45C,calendar
52,3,14,69.45986588110277,1.139180260021101,1.401612344282532,0.8778008018470425,2.7520904521337046,0.0162399468267047,2.540792604303633,2.2750035879896977,0.0011334200922298,0.8255992461440378,0.4483562562688273,,0.8951495178497435,0.0717886019086672,0.0004677998378871,0.0016744123698096,0.9628645407916504,0.8086669689968948,2.2750035879896977,0.9156784755632352,0.0359423956591161,True,0.1179463321541056,21,DE -> LSQ polish | `ftol` termination condition is satisfied.,2.2274299999968576,0.004097610932384,0.004097610932384,0.0848866494100363,0.0848866494100363,False,False,False,"dV/dQ valleys | R1=first_valley, R2=last_valley",31,3,True,94.74160416666666,code/diagnostic_algorithm_lifetime_crate/batch_results/A01_cell_lifetime_diagnostics/cell052/cell052_voltage_fit_summary.csv,0.5516939917741629,success,2,1,raw_missing_day_preserved,,,,,,,,,69.45986588110277,2.2274299999968576,2.2750035879896977,1.139180260021101,1.401612344282532,4.097610932384,0.0848866494100363,,Cal_100SOC_45C,calendar
52,4,18,78.74942588109442,1.1529305674220982,1.4842166589231374,0.822667991918699,2.7974423605064116,0.014895892050953,2.6371472263452356,2.2111670125122687,0.0011856043011799,0.7893068434904785,0.4371885482555782,,0.8927189005358279,0.0726524034480172,0.0005070146410562,0.0017127286648566,0.962453572931478,0.7140833939318914,2.2111670125122687,0.931727493847722,0.0355386046519976,True,0.1623498176903517,51,DE -> LSQ polish | `ftol` termination condition is satisfied.,2.166369999997002,0.0047216335713627,0.0047216335713627,0.1048793534328983,0.1048793534328983,False,False,False,"dV/dQ valleys | R1=first_valley, R2=last_valley",31,3,True,142.78577430555555,code/diagnostic_algorithm_lifetime_crate/batch_results/A01_cell_lifetime_diagnostics/cell052/cell052_voltage_fit_summary.csv,0.5827516433548089,success,2,1,raw_missing_day_preserved,,,,,,,,,78.74942588109442,2.166369999997002,2.2111670125122687,1.1529305674220982,1.4842166589231374,4.7216335713627,0.1048793534328983,,Cal_100SOC_45C,calendar
52,5,22,87.93808588108652,1.165080033189862,1.4857746239123648,0.8089797699934809,2.7999999999999994,0.0139393876331754,2.6508546571022267,2.1835180761615978,0.0011120152452671,0.7787751019178263,0.43951109506074,,0.8994150363314776,0.0727940920731968,0.0004805656205356,0.0016071706597557,0.9621767432597558,0.6888493465597683,2.1835180761615978,0.9359615114316232,0.034379051783368,True,0.1656468633002132,61,DE -> LSQ polish | `ftol` termination condition is satisfied.,2.141539999997022,0.0047737276379292,0.0047737276379292,0.1083387938203072,0.1083387938203072,False,False,False,"dV/dQ valleys | R1=first_valley, R2=last_valley",31,3,True,183.99770949074073,code/diagnostic_algorithm_lifetime_crate/batch_results/A01_cell_lifetime_diagnostics/cell052/cell052_voltage_fit_summary.csv,0.5966897748639146,success,2,1,raw_missing_day_preserved,,,,,,,,,87.93808588108652,2.141539999997022,2.1835180761615978,1.165080033189862,1.4857746239123648,4.7737276379292,0.1083387938203072,,Cal_100SOC_45C,calendar
52,6,26,97.17547588107912,1.1877745860063926,1.4342287740333404,0.79668196833532,2.7999999999999994,0.0133997286182177,2.622003360039733,2.126422037989286,0.0010918360764992,0.758414014331462,0.4530026940882308,,0.8996674957131204,0.0729617476984133,0.0004743790358423,0.0016031908855234,0.9618788870470006,0.6598720637477161,2.126422037989286,0.9330509180950834,0.0345318346649076,True,0.17441030901491,58,DE -> LSQ polish | `ftol` termination condition is satisfied.,2.086039999997084,0.0048821191268586,0.0048821191268586,0.1134779041422463,0.1134779041422463,False,False,False,"dV/dQ valleys | R1=first_valley, R2=last_valley",31,3,True,225.76200347222223,code/diagnostic_algorithm_lifetime_crate/batch_results/A01_cell_lifetime_diagnostics/cell052/cell052_voltage_fit_summary.csv,0.6158955025967082,success,2,1,raw_missing_day_preserved,,,,,,,,,97.17547588107912,2.086039999997084,2.126422037989286,1.1877745860063926,1.4342287740333404,4.8821191268585995,0.1134779041422463,,Cal_100SOC_45C,calendar
57,0,2,33.72469747985619,1.060388475846333,1.5271873455896745,0.980572931993671,2.6824154437188836,0.0266742936258685,2.587575821436007,2.608858347153759,0.0013336703953513,0.971291520105798,0.4097999629853772,,0.879096247432026,0.0523235931184447,0.0004784620852827,0.0019274764133645,0.9835697249717966,0.978492136374405,2.608858347153759,0.8830975919204257,0.0335670695375891,True,0.0482110425041988,27,DE -> LSQ polish | `ftol` termination condition is satisfied.,2.533855836712661,0.0026010713127328,0.0026010713127328,0.0498978295308114,0.0498978295308114,False,False,False,"dV/dQ valleys | R1=first_valley, R2=last_valley",31,3,True,0.0,code/diagnostic_algorithm_lifetime_crate/batch_results/A01_cell_lifetime_diagnostics/cell057/cell057_voltage_fit_summary.csv,0.4608472469945899,success,2,1,raw_missing_day_preserved,,,,,,,,,33.72469747985619,2.533855836712661,2.608858347153759,1.060388475846333,1.5271873455896745,2.6010713127328002,0.0498978295308114,,Cal_80SOC_45C,calendar
57,2,10,55.46714817410119,1.1763873290025633,1.367238229485359,0.9442152097559556,2.6466063114878384,0.0163875843232601,2.543625558487922,2.445101424348262,0.0011558070103113,0.9227520819759736,0.4624844742092762,,0.8893119284139431,0.0654381922216958,0.0004461125083561,0.0017664362346544,0.9681737802112654,0.9236026959762736,2.445101424348262,0.8941601910230995,0.0290867151169154,True,0.0346993517649212,18,DE -> LSQ polish | `ftol` termination condition is satisfied.,2.3987899999961755,0.0022380399154724,0.0022380399154724,0.0440568089433646,0.0440568089433646,False,False,False,"dV/dQ valleys | R1=first_valley, R2=last_valley",31,3,True,29.007505787037037,code/diagnostic_algorithm_lifetime_crate/batch_results/A01_cell_lifetime_diagnostics/cell057/cell057_voltage_fit_summary.csv,0.5054077552285712,success,3,2,raw_missing_day_preserved,,,,,,,,,55.46714817410119,2.3987899999961755,2.445101424348262,1.1763873290025633,1.367238229485359,2.2380399154723998,0.0440568089433646,,Cal_80SOC_45C,calendar
57,3,14,66.25329817409268,1.1879287391627436,1.347537625988629,0.9319561643315494,2.644087331269758,0.0157633194792774,2.5354663651513727,2.404623101792044,0.0011293813639851,0.9083510839170524,0.468524747750626,,0.8910368164475293,0.0676122236099768,0.0004375769975277,0.0017392450686739,0.9656673586671368,0.9022384205536472,2.404623101792044,0.8910032930115674,0.0307866863354426,True,0.0355748761521512,14,DE -> LSQ polish | `ftol` termination condition is satisfied.,2.360079999996316,0.00229697423571,0.00229697423571,0.0427926696504662,0.0427926696504662,False,False,False,"dV/dQ valleys | R1=first_valley, R2=last_valley",31,3,True,94.80958564814814,code/diagnostic_algorithm_lifetime_crate/batch_results/A01_cell_lifetime_diagnostics/cell057/cell057_voltage_fit_summary.csv,0.5191369940059103,success,3,2,raw_missing_day_preserved,,,,,,,,,66.25329817409268,2.360079999996316,2.404623101792044,1.1879287391627436,1.347537625988629,2.29697423571,0.0427926696504662,,Cal_80SOC_45C,calendar
57,4,18,76.88878817408445,1.191579490515604,1.335845298950437,0.9238942269597638,2.647255518397539,0.0156047826571283,2.527424789466041,2.3763830190651487,0.0011051454737293,0.8966228724440178,0.4714599205807996,,0.8931436092499618,0.0688606167630221,0.0004315072338965,0.0017060335490493,0.964531358975206,0.8876457383802697,2.3763830190651487,0.8905347784573577,0.0326008996154287,True,0.039775007102917,34,DE -> LSQ polish | `ftol` termination condition is satisfied.,2.332279999996402,0.0024622063066895,0.0024622063066895,0.0427589010416753,0.0427589010416753,False,False,False,"dV/dQ valleys | R1=first_valley, R2=last_valley",31,3,True,142.83227430555556,code/diagnostic_algorithm_lifetime_crate/batch_results/A01_cell_lifetime_diagnostics/cell057/cell057_voltage_fit_summary.csv,0.5311420125010532,success,3,2,raw_missing_day_preserved,,,,,,,,,76.88878817408445,2.332279999996402,2.3763830190651487,1.191579490515604,1.335845298950437,2.4622063066895,0.0427589010416753,,Cal_80SOC_45C,calendar
57,5,22,87.42179817407637,1.193993922275811,1.3254042456187114,0.9212336843686896,2.65413536616135,0.0157587502537301,2.519398167894522,2.3627803129761262,0.0010972686413669,0.8891844351498343,0.4739202947319913,,0.8934963252991656,0.0692285921046855,0.0004276755753756,0.0017004733269067,0.9643442799196774,0.8823976767601858,2.3627803129761262,0.8865797714114736,0.0344517144370712,True,0.0433269219874303,39,DE -> LSQ polish | `ftol` termination condition is satisfied.,2.3181899999964486,0.0025908010784484,0.0025908010784484,0.0425871323097205,0.0425871323097205,False,False,False,"dV/dQ valleys | R1=first_valley, R2=last_valley",31,3,True,184.04422685185185,code/diagnostic_algorithm_lifetime_crate/batch_results/A01_cell_lifetime_diagnostics/cell057/cell057_voltage_fit_summary.csv,0.5366135312387172,success,2,1,raw_missing_day_preserved,,,,,,,,,87.42179817407637,2.3181899999964486,2.3627803129761262,1.193993922275811,1.3254042456187114,2.5908010784483997,0.0425871323097205,,Cal_80SOC_45C,calendar
57,6,26,97.88162817406835,1.192518296117365,1.3299873501468702,0.907736183967754,2.662099376609319,0.0157016030701804,2.5225056462642352,2.331568877121904,0.0010543680583698,0.8748393272634797,0.47275148734888,,0.898027310666224,0.0704970480885427,0.0004134425071677,0.0016290467920986,0.9632622745309236,0.8579493353175489,2.331568877121904,0.8870564084389537,0.0365173035253691,True,0.0483018343026784,38,DE -> LSQ polish | `ftol` termination condition is satisfied.,2.287109999996531,0.0027656130756982,0.0027656130756982,0.0425769935749524,0.0425769935749524,False,False,False,"dV/dQ valleys | R1=first_valley, R2=last_valley",31,3,True,225.80849652777775,code/diagnostic_algorithm_lifetime_crate/batch_results/A01_cell_lifetime_diagnostics/cell057/cell057_voltage_fit_summary.csv,0.5485988066185267,success,2,1,raw_missing_day_preserved,,,,,,,,,97.88162817406835,2.287109999996531,2.331568877121904,1.192518296117365,1.3299873501468702,2.7656130756982,0.0425769935749524,,Cal_80SOC_45C,calendar
